Repository: Tai609/NebulaMat

<div align="center">

# NebulaMat

**A local-first AI research workbench for materials discovery and reproducible science.**

NebulaMat brings agent conversations, scientific files, notebooks, knowledge graphs,
materials workflows, compute runs, and provenance into one inspectable desktop workspace.

<p>
  <b>English</b> · <a href="./README.zh.md">简体中文</a>
<p>
</div>

> [!IMPORTANT]
> NebulaMat is beta research software. Treat generated structures, energies,
> citations, figures, and conclusions as drafts until they have passed the
> appropriate computational or human review.
  <a href="#design-philosophy">Design</a> ·
  <a href="#agent-orchestration">Agents</a> ·
  <a href="#cebro-evidence-kernel">CEBRO</a> ·
  <a href="#core-workflows">Workflows</a> ·
  <a href="#complete-architecture">Architecture</a> ·
  <a href="#install">Install</a>

## Why NebulaMat

Most agent interfaces stop at a chat response. NebulaMat is built around the work
that follows: files, calculations, evidence, review, and reproducibility. Its central
design separates four responsibilities that are often collapsed into one model turn:

| Layer | Owns | Boundary |
| --- | --- | --- |
| **DeepSeek Harness** | Sessions, models, the agent loop, tools, skills, and MCP dispatch. | Executes work; it does not decide whether a scientific claim is ready. |
| **CEBRO** | Claim contracts, branchable research state, evidence independence, action lifecycle, and readiness. | Governs evidence; it does not own model transport or domain execution. |
| **Scientific modules** | Literature retrieval, materials generation, ML screening, DFT preparation, and other typed adapters. | Produce evidence and artifacts under domain-specific validation rules. |
| **Tauri workspace host** | Local files, Runs, provenance, approvals, credentials, gateways, and sidecar lifecycle. | Owns durable state and operating-system capabilities. |

## Design Philosophy

NebulaMat is not designed to make AI sound certain. It is designed to make research
decisions inspectable, reproducible, and falsifiable.

| Principle | Design consequence |
| --- | --- |
| **Research is a graph, not a transcript.** | Claims, hypotheses, actions, evidence, artifacts, counter-evidence, failures, and branch merges remain explicit and traceable. |
| **Agents propose; evidence decides.** | A model may suggest a hypothesis or falsifier, but cannot mark its own claim supported or conceal a missing evidence requirement. |
| **Use the lowest-cost discriminating step.** | Generation and ML proxies narrow the search space; fidelity increases only when the question justifies higher-cost computation or experiment. |

### Run governed materials workflows

NebulaMat provides a modular path for materials discovery rather than a single opaque
"predict" button:

```text
MatterGen proposal
        |
controlled bulk / surface standardization
        |
MatterSim bulk proxy ---- UMA adsorption and surface MD
        |                         |
        +---------- evidence and review ----------+
                                      |
                             VASP validation gate
                                      |
                            experimental follow-up
```

- **MatterGen** proposes crystal structures and records request parameters, generated
  CIFs, hashes, and run manifests.
- **MatterSim** can provide first-pass bulk energy, force, stress, and relaxation
  proxies.
- **UMA** supports same-model adsorption screening and governed ASE surface molecular
  dynamics with auditable trajectories.
- **VASP/DFT** preparation includes model and cost auditing, immutable input hashes,
  and named human approval before any remote submission.
- The native **VASP Assistant** scans VASP task trees, convergence histories, and task
  files through the bundled VASPFlow Host service.
- CIF, POSCAR, CONTCAR, Materials Project structures, and trajectories use the shared
  VASPFlow scene contract and Three.js renderer, including explicit periodic image
  atoms for cross-boundary bonds.

The workflow is capability based: stages can be skipped, branched, or replaced when
the scientific question does not require them.

### Normalize and manage experiment records

The left sidebar includes a local **Experiment Database** for laboratory evidence:

- Upload notes, images, audio, tables, and instrument exports into an immutable raw
  archive under the active workspace.
- Assign stable experiment IDs, edit structured metadata, search records, and archive
  or restore catalog entries without deleting the raw attachments.
- Send a record to Experiment Record mode to produce a YAML-frontmatter Markdown log
  plus a fixed-path JSON receipt that can be synchronized back into the database.
- Keep source facts, interpretation, anomalies, and missing fields separate. Missing
  temperatures, units, sample identifiers, instruments, or outcomes are never guessed.

File: runtime/catda/full_output/output_1/graph/full_output.json (part 1 of 4)
{
  "synthesis": {
    "nodes": [
      {
        "id": "chem_iron_foam",
        "type": "chemical",
        "name": "iron foam",
        "aliases": [
          "IF",
          "bare iron foam"
        ],
        "properties": {
          "overpotential at 100 mA cm-2": {
            "value": 512,
            "unit": "mV"
          }
        },
        "related_images": [
          "02b8dee6120d6d311b6e3b1750889f2c84e559ec0776396266d505d2baf3b026.jpg",
          "073c0e5ca36a823c1598fbb366c7964d51079c1dc5a65ea2291e7a67b9ed49ec.jpg",
          "172024cab683faf79746e0256fa40072b0fac0509449dbf569ec75116f77908b.jpg",
          "5f835e6a9c184d2971189e76ce21228088e9e5a6c8212003ea53d88c4be9f96c.jpg",
          "8a57e6876767455b4afd481add4a4306172bf820f1bc0b63c48728c2d39457d0.jpg",
          "92be3a670734f793c1d545aaad9579bdd05a1308e9a3246d95910c934baa0be3.jpg",
          "b35f32446a3170a74e429c349cbb0f7f25f9cb08469cb6ac929bf5f31d46cfce.jpg",
          "cf8a714514e0e4ccbf8bd9086e08d2219885ecfa581bf9aaf14fe162311f5a8c.jpg",
          "d218db9d4816939faa5fefa860145a34487cc58a6712d3283bcbd50d7ca4c3f4.jpg",
          "e42b32994eac5656a8a011d49afdd35601fbf073afe08bd60f68118b85621bc3.jpg",
          "f15db3c663d7eff57afe07d7a9c1930d842366f3b6e75e6f4e40fdd2e10b30ac.jpg"
        ],
        "visual_evidence": [
          {
            "type": "chemical",
            "name": "Iron foam",
            "properties": {
              "description": "Substrate material",
              "extracted_from_image": "02b8dee6120d6d311b6e3b1750889f2c84e559ec0776396266d505d2baf3b026.jpg"
            },
            "source_image_file": "02b8dee6120d6d311b6e3b1750889f2c84e559ec0776396266d505d2baf3b026.jpg"
          },
          {
            "type": "chemical",
            "name": "Iron foam",
            "source_image_file": "073c0e5ca36a823c1598fbb366c7964d51079c1dc5a65ea2291e7a67b9ed49ec.jpg",
            "properties": {
              "extracted_from_image": "073c0e5ca36a823c1598fbb366c7964d51079c1dc5a65ea2291e7a67b9ed49ec.jpg"
            }
          },
          {
            "type": "chemical",
            "name": "Iron foam",
            "properties": {
              "description": "Bare iron foam substrate.",
              "extracted_from_image": "172024cab683faf79746e0256fa40072b0fac0509449dbf569ec75116f77908b.jpg"
            },
            "source_image_file": "172024cab683faf79746e0256fa40072b0fac0509449dbf569ec75116f77908b.jpg"
          },
          {
            "type": "material",
            "name": "Iron Foam",
            "properties": {
              "appearance": "grey, porous square",
              "label_in_image": "Iron Foam",
              "extracted_from_image": "5f835e6a9c184d2971189e76ce21228088e9e5a6c8212003ea53d88c4be9f96c.jpg"
            },
            "source_image_file": "5f835e6a9c184d2971189e76ce21228088e9e5a6c8212003ea53d88c4be9f96c.jpg"
          },
          {
            "type": "chemical",
            "name": "Iron foam",
            "properties": {
              "description": "Bare iron foam substrate.",
              "plot_color": "black",
              "extracted_from_image": "8a57e6876767455b4afd481add4a4306172bf820f1bc0b63c48728c2d39457d0.jpg"
            },
            "source_image_file": "8a57e6876767455b4afd481add4a4306172bf820f1bc0b63c48728c2d39457d0.jpg"
          },
          {
            "type": "chemical",
            "name": "Iron foam",
            "properties": {
              "role": "substrate",
              "peak_marker": "◆",
              "extracted_from_image": "92be3a670734f793c1d545aaad9579bdd05a1308e9a3246d95910c934baa0be3.jpg"
            },
            "source_image_file": "92be3a670734f793c1d545aaad9579bdd05a1308e9a3246d95910c934baa0be3.jpg"
          },
          {
            "type": "chemical_element",
            "name": "Iron",
            "properties": {
              "symbol": "Fe",
              "detected_peak": "Fe 2p",
              "extracted_from_image": "b35f32446a3170a74e429c349cbb0f7f25f9cb08469cb6ac929bf5f31d46cfce.jpg"
            },
            "source_image_file": "b35f32446a3170a74e429c349cbb0f7f25f9cb08469cb6ac929bf5f31d46cfce.jpg"
          },
          {
            "type": "chemical",
            "name": "Iron",
            "properties": {
              "formula": "Fe",
              "role": "reactant",
              "extracted_from_image": "cf8a714514e0e4ccbf8bd9086e08d2219885ecfa581bf9aaf14fe162311f5a8c.jpg"
            },
            "source_image_file": "cf8a714514e0e4ccbf8bd9086e08d2219885ecfa581bf9aaf14fe162311f5a8c.jpg"
          },
          {
            "type": "chemical",
            "name": "Iron",
            "properties": {
              "formula": "Fe",
              "extracted_from_image": "d218db9d4816939faa5fefa860145a34487cc58a6712d3283bcbd50d7ca4c3f4.jpg"
            },
            "source_image_file": "d218db9d4816939faa5fefa860145a34487cc58a6712d3283bcbd50d7ca4c3f4.jpg"
          },
          {
            "type": "chemical",
            "name": "Iron",
            "properties": {
              "symbol": "Fe",
              "extracted_from_image": "e42b32994eac5656a8a011d49afdd35601fbf073afe08bd60f68118b85621bc3.jpg"
            },
            "source_image_file": "e42b32994eac5656a8a011d49afdd35601fbf073afe08bd60f68118b85621bc3.jpg"
          },
          {
            "type": "chemical",
            "name": "Iron Foam",
            "properties": {
              "extracted_from_image": "f15db3c663d7eff57afe07d7a9c1930d842366f3b6e75e6f4e40fdd2e10b30ac.jpg"
            },
            "source_image_file": "f15db3c663d7eff57afe07d7a9c1930d842366f3b6e75e6f4e40fdd2e10b30ac.jpg"
          },
          {
            "type": "chemical",
            "name": "Iron",
            "properties": {
              "extracted_from_image": "f15db3c663d7eff57afe07d7a9c1930d842366f3b6e75e6f4e40fdd2e10b30ac.jpg"
            },
            "source_image_file": "f15db3c663d7eff57afe07d7a9c1930d842366f3b6e75e6f4e40fdd2e10b30ac.jpg"
          }
        ]
      },
      {
        "id": "chem_Ni_NO3_2",
        "type": "chemical",
        "name": "Nickel Nitrate",
        "aliases": [
          "Ni(NO3)2",
          "nickel nitrate"
        ],
        "formula": "Ni(NO3)2",
        "properties": {},
        "related_images": [
          "5f835e6a9c184d2971189e76ce21228088e9e5a6c8212003ea53d88c4be9f96c.jpg",
          "831974317dea9e3cd40ceb8d9bedc3f6a577d623b7558c476b70cc56f77a349d.jpg"
        ],
        "visual_evidence": [
          {
            "type": "chemical",
            "name": "Nickel(II) nitrate",
            "properties": {
              "formula": "Ni(NO₃)₂",
              "extracted_from_image": "5f835e6a9c184d2971189e76ce21228088e9e5a6c8212003ea53d88c4be9f96c.jpg"
            },
            "source_image_file": "5f835e6a9c184d2971189e76ce21228088e9e5a6c8212003ea53d88c4be9f96c.jpg"
          },
          {
            "type": "material",
            "name": "Ni(NO₃)₂ modified Iron Foam",
            "properties": {
              "appearance": "reddish-brown, porous square",
              "label_in_image": "Ni(NO₃)₂ ML",
              "extracted_from_image": "5f835e6a9c184d2971189e76ce21228088e9e5a6c8212003ea53d88c4be9f96c.jpg"
            },
            "source_image_file": "5f835e6a9c184d2971189e76ce21228088e9e5a6c8212003ea53d88c4be9f96c.jpg"
          },
          {
            "type": "chemical",
            "name": "Ni(NO₃)₂",
            "properties": {
              "formula": "Ni(NO₃)₂",
              "role": "precursor",
              "extracted_from_image": "831974317dea9e3cd40ceb8d9bedc3f6a577d623b7558c476b70cc56f77a349d.jpg"
            },
            "source_image_file": "831974317dea9e3cd40ceb8d9bedc3f6a577d623b7558c476b70cc56f77a349d.jpg"
          }
        ]
      },
      {
        "id": "chem_NiSO4",
        "type": "chemical",
        "name": "Nickel Sulfate",
        "aliases": [
          "NiSO4",
          "nickel sulfate"
        ],
        "formula": "NiSO4",
        "properties": {},
        "related_images": [
          "5f835e6a9c184d2971189e76ce21228088e9e5a6c8212003ea53d88c4be9f96c.jpg",
          "831974317dea9e3cd40ceb8d9bedc3f6a577d623b7558c476b70cc56f77a349d.jpg"
        ],
        "visual_evidence": [
          {
            "type": "chemical",
            "name": "Nickel(II) sulfate",
            "properties": {
              "formula": "NiSO₄",
              "extracted_from_image": "5f835e6a9c184d2971189e76ce21228088e9e5a6c8212003ea53d88c4be9f96c.jpg"
            },
            "source_image_file": "5f835e6a9c184d2971189e76ce21228088e9e5a6c8212003ea53d88c4be9f96c.jpg"
          },
          {
            "type": "material",
            "name": "NiSO₄ modified Iron Foam",
            "properties": {
              "appearance": "yellowish-brown, porous square",
              "label_in_image": "NiSO₄ ML",
              "extracted_from_image": "5f835e6a9c184d2971189e76ce21228088e9e5a6c8212003ea53d88c4be9f96c.jpg"
            },
            "source_image_file": "5f835e6a9c184d2971189e76ce21228088e9e5a6c8212003ea53d88c4be9f96c.jpg"
          },
          {
            "type": "chemical",
            "name": "NiSO₄",
            "properties": {
              "formula": "NiSO₄",
              "role": "precursor",
              "extracted_from_image": "831974317dea9e3cd40ceb8d9bedc3f6a577d623b7558c476b70cc56f77a349d.jpg"
            },
            "source_image_file": "831974317dea9e3cd40ceb8d9bedc3f6a577d623b7558c476b70cc56f77a349d.jpg"
          }
        ]
      },
      {
        "id": "chem_NiCl2",
        "type": "chemical",
        "name": "Nickel Chloride",
        "aliases": [
          "NiCl2",
          "nickel chloride"
        ],
        "formula": "NiCl2",
        "properties": {},
        "related_images": [
          "5f835e6a9c184d2971189e76ce21228088e9e5a6c8212003ea53d88c4be9f96c.jpg",
          "831974317dea9e3cd40ceb8d9bedc3f6a577d623b7558c476b70cc56f77a349d.jpg"
        ],
        "visual_evidence": [
          {
            "type": "chemical",
            "name": "Nickel(II) chloride",
            "properties": {
              "formula": "NiCl₂",
              "extracted_from_image": "5f835e6a9c184d2971189e76ce21228088e9e5a6c8212003ea53d88c4be9f96c.jpg"
            },
            "source_image_file": "5f835e6a9c184d2971189e76ce21228088e9e5a6c8212003ea53d88c4be9f96c.jpg"
          },
          {
            "type": "material",
            "name": "NiCl₂ modified Iron Foam",
            "properties": {
              "appearance": "greenish-brown, porous square",
              "label_in_image": "NiCl₂ ML",
              "extracted_from_image": "5f835e6a9c184d2971189e76ce21228088e9e5a6c8212003ea53d88c4be9f96c.jpg"
            },
            "source_image_file": "5f835e6a9c184d2971189e76ce21228088e9e5a6c8212003ea53d88c4be9f96c.jpg"
          },
          {
            "type": "chemical",
            "name": "NiCl₂",
            "properties": {
              "formula": "NiCl₂",
              "role": "precursor",
              "extracted_from_image": "831974317dea9e3cd40ceb8d9bedc3f6a577d623b7558c476b70cc56f77a349d.jpg"
            },
            "source_image_file": "831974317dea9e3cd40ceb8d9bedc3f6a577d623b7558c476b70cc56f77a349d.jpg"
          }
        ]
      },
      {
        "id": "chem_H2O",
        "type": "chemical",
        "name": "Water",
        "aliases": [
          "H2O"
        ],
        "formula": "H2O",
        "properties": {},
        "related_images": [
          "6a8276c2ebd9aa9838bfa7197f675c821036f6b8bc8b4e6586f5f31283a6678f.jpg",
          "d56b21a00dff8f4b585a9df6f4c9e489c1f434b6e318350f892a87e6ec35e903.jpg"
        ],
        "visual_evidence": [
          {
            "type": "chemical",
            "name": "Water",
            "properties": {
              "formula": "H₂O",
              "extracted_from_image": "6a8276c2ebd9aa9838bfa7197f675c821036f6b8bc8b4e6586f5f31283a6678f.jpg"
            },
            "source_image_file": "6a8276c2ebd9aa9838bfa7197f675c821036f6b8bc8b4e6586f5f31283a6678f.jpg"
          },
          {
            "type": "chemical",
            "name": "H₂O",
            "properties": {
              "formula": "H₂O",
              "role": "reactant",
              "extracted_from_image": "d56b21a00dff8f4b585a9df6f4c9e489c1f434b6e318350f892a87e6ec35e903.jpg"
            },
            "source_image_file": "d56b21a00dff8f4b585a9df6f4c9e489c1f434b6e318350f892a87e6ec35e903.jpg"
          }
        ]
      },
      {
        "id": "chem_O2",
        "type": "chemical",
        "name": "Oxygen",
        "aliases": [
          "O2"
        ],
        "formula": "O2",
        "properties": {},
        "related_images": [
          "6a8276c2ebd9aa9838bfa7197f675c821036f6b8bc8b4e6586f5f31283a6678f.jpg",
          "b2555328f7d1fb6170176d9c996b437e3ff75f0e95a976213db51574377ac5f9.jpg",
          "b35f32446a3170a74e429c349cbb0f7f25f9cb08469cb6ac929bf5f31d46cfce.jpg",
          "d56b21a00dff8f4b585a9df6f4c9e489c1f434b6e318350f892a87e6ec35e903.jpg",
          "f15db3c663d7eff57afe07d7a9c1930d842366f3b6e75e6f4e40fdd2e10b30ac.jpg"
        ],
        "visual_evidence": [
          {
            "type": "chemical",
            "name": "Oxygen",
            "properties": {
              "formula": "O₂",
              "extracted_from_image": "6a8276c2ebd9aa9838bfa7197f675c821036f6b8bc8b4e6586f5f31283a6678f.jpg"
            },
            "source_image_file": "6a8276c2ebd9aa9838bfa7197f675c821036f6b8bc8b4e6586f5f31283a6678f.jpg"
          },
          {
            "type": "chemical",
            "name": "Oxygen",
            "properties": {
              "formula": "O2",
              "measured_unit": "umol",
              "extracted_from_image": "b2555328f7d1fb6170176d9c996b437e3ff75f0e95a976213db51574377ac5f9.jpg"
            },
            "source_image_file": "b2555328f7d1fb6170176d9c996b437e3ff75f0e95a976213db51574377ac5f9.jpg"
          },
          {
            "type": "chemical_element",
            "name": "Oxygen",
            "properties": {
              "symbol": "O",
              "detected_peak": "O 1s",
              "extracted_from_image": "b35f32446a3170a74e429c349cbb0f7f25f9cb08469cb6ac929bf5f31d46cfce.jpg"
            },
            "source_image_file": "b35f32446a3170a74e429c349cbb0f7f25f9cb08469cb6ac929bf5f31d46cfce.jpg"
          },
          {
            "type": "chemical",
            "name": "O₂",
            "properties": {
              "formula": "O₂",
              "role": "product",
              "extracted_from_image": "d56b21a00dff8f4b585a9df6f4c9e489c1f434b6e318350f892a87e6ec35e903.jpg"
            },
            "source_image_file": "d56b21a00dff8f4b585a9df6f4c9e489c1f434b6e318350f892a87e6ec35e903.jpg"
          },
          {
            "type": "chemical",
            "name": "Oxygen",
            "properties": {
              "extracted_from_image": "f15db3c663d7eff57afe07d7a9c1930d842366f3b6e75e6f4e40fdd2e10b30ac.jpg"
            },
            "source_image_file": "f15db3c663d7eff57afe07d7a9c1930d842366f3b6e75e6f4e40fdd2e10b30ac.jpg"
          }
        ]
      },
      {
        "id": "chem_NiFe_LDH_NO3",
        "type": "chemical",
        "name": "Ni-Fe LDH/IF (NO3-)",
        "aliases": [
          "Ni-Fe LDH/IF (NO3-)",
          "3D Ni-Fe LDH/IF (NO3-)",
          "Ni-Fe LDH/IF (NO3^-)",
          "Ni-Fe LDH/ IF (NO3-)"
        ],
        "composition": {
          "Fe": {
            "value": 3.5,
            "unit": "molar ratio"
          },
          "Ni": {
            "value": 6.5,
            "unit": "molar ratio"
          }
        },
        "properties": {
          "nanosheet diameter": {
            "value": 500,
            "unit": "nm"
          },
          "nanosheet thickness": {
            "value": 20,
            "unit": "nm"
          },
          "X-ray diffraction (003) reflection peak": {
            "value": 11.1,
            "unit": "degree"
          },
          "X-ray photoelectron spectroscopy Ni 2p3/2 binding energy": {
            "value": 855.4,
            "unit": "eV"
          },
          "X-ray photoelectron spectroscopy Ni 2p1/2 binding energy": {
            "value": 873.0,
            "unit": "eV"
          },
          "X-ray photoelectron spectroscopy Fe 2p3/2 binding energy": {
            "value": 711.5,
            "unit": "eV"
          },
          "X-ray photoelectron spectroscopy Fe 2p1/2 binding energy": {
            "value": 724.8,
            "unit": "eV"
          },
          "appearance": {
            "value": "light green",
            "unit": "color"
          }
        }
      },
      {
        "id": "chem_NiFe_LDH_SO4",
        "type": "chemical",
        "name": "Ni-Fe LDH/IF (SO4 2-)",
        "aliases": [
          "Ni-Fe LDH/IF (SO4 2-)",
          "3D Ni-Fe LDH/IF (SO4 2-)",
          "Ni-Fe LDH/ IF (SO4 2-)",
          "Ni-Fe LDH/IF (SO4^{2-})"
        ],
        "composition": {
          "Fe": {
            "value": 4.6,
            "unit": "molar ratio"
          },
          "Ni": {
            "value": 5.4,
            "unit": "molar ratio"
          }
        },
        "properties": {
          "X-ray diffraction (003) reflection peak": {
            "value": 11.1,
            "unit": "degree"
          },
          "appearance": {
            "value": "yellow green",
            "unit": "color"
          }
        }
      },
      {
        "id": "chem_NiFe_LDH_Cl",
        "type": "chemical",
        "name": "Ni-Fe LDH/IF (Cl-)",
        "aliases": [
          "Ni-Fe LDH/IF (Cl-)",
          "3D Ni-Fe LDH/IF (Cl-)",
          "Ni-Fe LDH/ IF (Cl-)",
          "Ni-Fe LDH/IF (Cl^-)"
        ],
        "composition": {
          "Fe": {
            "value": 5.2,
            "unit": "molar ratio"
          },
          "Ni": {
            "value": 4.8,
            "unit": "molar ratio"
          }
        },
        "properties": {
          "X-ray diffraction (003) reflection peak": {
            "value": 11.9,
            "unit": "degree"
          },
          "appearance": {
            "value": "brown",
            "unit": "color"
          }
        }
      },
      {
        "id": "synth_step_1",
        "type": "synthesis",
        "name": "In Situ Self-Assembly of Ni-Fe LDH (Nitrate)",
        "procedure": "The fabrication of 3D Ni-Fe LDH/IF(NO3-) was accomplished by immersing the clean iron foam (IF) in a solution of Ni(NO3)2 at room temperature without other energy input. The Fe foam is redox-etched by Ni2+ through a single displacement reaction, and generated Fe2+ is oxidized to Fe3+ and OH- via oxygen reduction, followed by coprecipitation into LDH nanosheets.",
        "unit_operations": [
          {
            "id": "unit_op_1.1",
            "name": "Immersion and Self-Assembly",
            "method": "Galvanic replacement reaction",
            "conditions": {
              "temperature": {
                "value": "room temperature",
                "unit": "C"
              },
              "time": {
                "value": "several hours",
                "unit": "h"
              },
              "pH": {
                "value": 4.5,
                "unit": "dimensionless"
              }
            },
            "procedure_snippet": "immersing the clean iron foam (IF) to a solution containing Ni(NO3)2 at room temperature (RT)... the pH of the Ni(NO3)2 solution is about 4.5."
          }
        ],
        "method": "Galvanic replacement reaction based self-assembly",
        "conditions": {
          "temperature": {
            "value": "room temperature",
            "unit": "C"
          },
          "time": {
            "value": "several hours",
            "unit": "h"
          },
          "pH": {
            "value": 4.5,
            "unit": "dimensionless"
          }
        },
        "source_text": "immersing the clean iron foam (IF) to a solution containing Ni(NO3)2 at room temperature (RT)... light green films were respectively obtained... pH of the Ni(NO3)2 solution is about 4.5"
      },
      {
        "id": "synth_step_2",
        "type": "synthesis",
        "name": "In Situ Self-Assembly of Ni-Fe LDH (Sulfate)",
        "procedure": "The fabrication of 3D Ni-Fe LDH/IF(SO4 2-) was accomplished by just immersing the clean iron foam (IF) to a solution containing NiSO4 at room temperature (RT) without other energy input. After several hours, a yellow green film was obtained.",
        "unit_operations": [
          {
            "id": "unit_op_2.1",
            "name": "Immersion",
            "method": "Immersion",
            "conditions": {
              "temperature": {
                "value": 25,
                "unit": "C"
              },
              "time": {
                "value": "several hours",
                "unit": "h"
              },
              "pH": {
                "value": 5.5,
                "unit": "dimensionless"
              }
            },
            "procedure_snippet": "immersing the clean iron foam (IF) to a solution containing NiSO4 at room temperature (RT)... yellow green films were respectively obtained"
          }
        ],
        "method": "Galvanic replacement reaction based self-assembly",
        "conditions": {
          "temperature": {
            "value": "room temperature",
            "unit": "C"
          },
          "time": {
            "value": "several hours",
            "unit": "h"
          },
          "pH": {
            "value": 5.5,
            "unit": "dimensionless"
          }
        },
        "source_text": "The fabrication of 3D Ni-Fe LDH/IF(X)... was accomplished by just immersing the clean iron foam (IF) to a solution containing different nickel salts at room temperature (RT)... the pH of the NiCl2, NiSO4, Ni(NO3)2 solution is about 6.5, 5.5, 4.5"
      },
      {
        "id": "synth_step_3",
        "type": "synthesis",
        "name": "In Situ Self-Assembly of Ni-Fe LDH (Chloride)",
        "procedure": "The fabrication of 3D Ni-Fe LDH/IF(Cl-) was accomplished by just immersing the clean iron foam (IF) to a solution containing NiCl2 at room temperature (RT) without other energy input. After several hours, a brown film was obtained.",
        "unit_operations": [
          {
            "id": "unit_op_3.1",
            "name": "Immersion",
            "method": "Immersion",
            "conditions": {
              "temperature": {
                "value": 25,
                "unit": "C"
              },
              "time": {
                "value": "several hours",
                "unit": "h"
              },
              "pH": {
                "value": 6.5,
                "unit": "dimensionless"
              }
            },
            "procedure_snippet": "immersing the clean iron foam (IF) to a solution containing NiCl2 at room temperature (RT)... the brown, yellow green, light green films were respectively obtained"
          }
        ],
        "method": "Galvanic replacement reaction based self-assembly",
        "conditions": {
          "temperature": {
            "value": "room temperature",
            "unit": "C"
          },
          "time": {
            "value": "several hours",
            "unit": "h"
          },
          "pH": {
            "value": 6.5,
            "unit": "dimensionless"
          }
        },
        "source_text": "The fabrication of 3D Ni-Fe LDH/IF(X)... was accomplished by just immersing the clean iron foam (IF) to a solution containing different nickel salts at room temperature (RT)... the pH of the NiCl2, NiSO4, Ni(NO3)2 solution is about 6.5, 5.5, 4.5"
      },
      {
        "id": "chem_NiFe_LDH_IF_NO3",
        "type": "chemical",
        "name": "Ni-Fe LDH/IF (NO3-)",
        "aliases": [
          "Ni-Fe LDH/IF (NO3-)",
          "3D Ni-Fe LDH/IF(NO3-)",
          "Ni-Fe LDH/IF (NO3-) nanosheets",
          "Ni-Fe LDH/IF (NO3-)/IF"
        ],
        "formula": "Ni-Fe LDH/Fe foam",
        "composition": {
          "Fe": {
            "value": 3.5,
            "unit": "molar_ratio"
          },
          "Ni": {
            "value": 6.5,
            "unit": "molar_ratio"
          }
        },
        "properties": {
          "nanosheet_diameter": {
            "value": 500,
            "unit": "nm"
          },
          "nanosheet_thickness": {
            "value": 20,
            "unit": "nm"
          },
          "X-ray_diffraction_003_reflection_peak": {
            "value": 11.1,
            "unit": "degree"
          }
        },
        "related_images": [
          "02b8dee6120d6d311b6e3b1750889f2c84e559ec0776396266d505d2baf3b026.jpg",
          "073c0e5ca36a823c1598fbb366c7964d51079c1dc5a65ea2291e7a67b9ed49ec.jpg",
          "172024cab683faf79746e0256fa40072b0fac0509449dbf569ec75116f77908b.jpg",
          "5ca45e4c5fe11e4d925b716a7c00d1bcb2f3dd0611ce79aef2f78d1a5142ce6f.jpg",
          "6a9d6e3738f3496043ad659f0ffbfa0a9758b611af51d92808de0f124981b370.jpg",
          "831974317dea9e3cd40ceb8d9bedc3f6a577d623b7558c476b70cc56f77a349d.jpg",
          "8a57e6876767455b4afd481add4a4306172bf820f1bc0b63c48728c2d39457d0.jpg",
          "92be3a670734f793c1d545aaad9579bdd05a1308e9a3246d95910c934baa0be3.jpg",
          "b35f32446a3170a74e429c349cbb0f7f25f9cb08469cb6ac929bf5f31d46cfce.jpg",
          "c4be71e7b4f8aff6f3ac046aeeaf3f75e4ed03fac21f340a5e09c61cf79d1840.jpg",
          "d56b21a00dff8f4b585a9df6f4c9e489c1f434b6e318350f892a87e6ec35e903.jpg",
          "f15db3c663d7eff57afe07d7a9c1930d842366f3b6e75e6f4e40fdd2e10b30ac.jpg"
        ],
        "visual_evidence": [
          {
            "type": "chemical",
            "name": "Ni-Fe LDH/IF (NO₃⁻)",
            "properties": {
              "description": "Nickel-Iron Layered Double Hydroxide on Iron Foam with Nitrate intercalation",
              "extracted_from_image": "02b8dee6120d6d311b6e3b1750889f2c84e559ec0776396266d505d2baf3b026.jpg"
            },
            "source_image_file": "02b8dee6120d6d311b6e3b1750889f2c84e559ec0776396266d505d2baf3b026.jpg"
          },
          {
            "type": "chemical",
            "name": "Ni-Fe LDH/IF (NO3⁻)",
            "source_image_file": "073c0e5ca36a823c1598fbb366c7964d51079c1dc5a65ea2291e7a67b9ed49ec.jpg",
            "properties": {
              "extracted_from_image": "073c0e5ca36a823c1598fbb366c7964d51079c1dc5a65ea2291e7a67b9ed49ec.jpg"
            }
          },
          {
            "type": "chemical",
            "name": "Ni-Fe LDH/IF (NO3⁻)",
            "properties": {
              "description": "Nickel-Iron Layered Double Hydroxide supported on Iron Foam with intercalated nitrate ions.",
              "extracted_from_image": "172024cab683faf79746e0256fa40072b0fac0509449dbf569ec75116f77908b.jpg"
            },
            "source_image_file": "172024cab683faf79746e0256fa40072b0fac0509449dbf569ec75116f77908b.jpg"
          },
          {
            "type": "chemical entity",
            "name": "Ni-Fe LDH",
            "properties": {
              "description": "Nickel-Iron Layered Double Hydroxide",
              "class": "Layered Double Hydroxide (LDH)",
              "extracted_from_image": "5ca45e4c5fe11e4d925b716a7c00d1bcb2f3dd0611ce79aef2f78d1a5142ce6f.jpg"
            },
            "source_image_file": "5ca45e4c5fe11e4d925b716a7c00d1bcb2f3dd0611ce79aef2f78d1a5142ce6f.jpg"
          },
          {
            "type": "chemical",
            "name": "Ni-Fe LDH/IF (NO₃⁻)",
            "properties": {
              "description": "Nickel-Iron Layered Double Hydroxide supported on Iron Foam, intercalated with Nitrate ions.",
              "legend_color": "red",
              "extracted_from_image": "6a9d6e3738f3496043ad659f0ffbfa0a9758b611af51d92808de0f124981b370.jpg"
            },
            "source_image_file": "6a9d6e3738f3496043ad659f0ffbfa0a9758b611af51d92808de0f124981b370.jpg"
          },
          {
            "type": "material",
            "name": "Fe-Ni material derived from Ni(NO₃)₂",
            "properties": {
              "extracted_from_image": "831974317dea9e3cd40ceb8d9bedc3f6a577d623b7558c476b70cc56f77a349d.jpg"
            },
            "source_image_file": "831974317dea9e3cd40ceb8d9bedc3f6a577d623b7558c476b70cc56f77a349d.jpg"
          },
          {
            "type": "chemical",
            "name": "Ni-Fe LDH/IF (NO₃⁻)",
            "properties": {
              "description": "Nickel-Iron Layered Double Hydroxide supported on Iron Foam, with intercalated nitrate ions.",
              "plot_color": "red",
              "extracted_from_image": "8a57e6876767455b4afd481add4a4306172bf820f1bc0b63c48728c2d39457d0.jpg"
            },
            "source_image_file": "8a57e6876767455b4afd481add4a4306172bf820f1bc0b63c48728c2d39457d0.jpg"
          },
          {
            "type": "chemical",
            "name": "Ni-Fe LDH/IF (NO₃⁻)",
            "properties": {
              "description": "Nickel-Iron Layered Double Hydroxide on Iron Foam with Nitrate intercalation",
              "plot_color": "red",
              "extracted_from_image": "92be3a670734f793c1d545aaad9579bdd05a1308e9a3246d95910c934baa0be3.jpg"
            },
            "source_image_file": "92be3a670734f793c1d545aaad9579bdd05a1308e9a3246d95910c934baa0be3.jpg"
          },
          {
            "type": "chemical",
            "name": "NiFe-LDH",
            "properties": {
              "description": "Nickel-Iron Layered Double Hydroxide phase",
              "identified_miller_indices": [
                "003",
                "006",
                "012",
                "110"
              ],
              "extracted_from_image": "92be3a670734f793c1d545aaad9579bdd05a1308e9a3246d95910c934baa0be3.jpg"
            },
            "source_image_file": "92be3a670734f793c1d545aaad9579bdd05a1308e9a3246d95910c934baa0be3.jpg"
          },
          {
            "type": "chemical_compound",
            "name": "Ni-Fe LDH/IF (NO3-)",
            "properties": {
              "description": "Nickel-Iron Layered Double Hydroxide on Iron Foam with nitrate intercalation",
              "extracted_from_image": "b35f32446a3170a74e429c349cbb0f7f25f9cb08469cb6ac929bf5f31d46cfce.jpg"
            },
            "source_image_file": "b35f32446a3170a74e429c349cbb0f7f25f9cb08469cb6ac929bf5f31d46cfce.jpg"
          },
          {
            "type": "chemical",
            "name": "Ni-Fe LDH/IF (NO3-)",
            "properties": {
              "description": "Nickel-Iron Layered Double Hydroxide supported on Iron Foam, intercalated with Nitrate anions.",
              "extracted_from_image": "c4be71e7b4f8aff6f3ac046aeeaf3f75e4ed03fac21f340a5e09c61cf79d1840.jpg"
            },
            "source_image_file": "c4be71e7b4f8aff6f3ac046aeeaf3f75e4ed03fac21f340a5e09c61cf79d1840.jpg"
          },
          {
            "type": "material",
            "name": "Ni-Fe LDH/IF",
            "properties": {
              "description": "Nickel-Iron Layered Double Hydroxide on Iron Foam",
              "role": "catalyst/electrode",
              "extracted_from_image": "d56b21a00dff8f4b585a9df6f4c9e489c1f434b6e318350f892a87e6ec35e903.jpg"
            },
            "source_image_file": "d56b21a00dff8f4b585a9df6f4c9e489c1f434b6e318350f892a87e6ec35e903.jpg"
          },
          {
            "type": "chemical",
            "name": "NO₃⁻",
            "properties": {
              "formula": "NO₃⁻",
              "role": "electrolyte anion",
              "extracted_from_image": "d56b21a00dff8f4b585a9df6f4c9e489c1f434b6e318350f892a87e6ec35e903.jpg"
            },
            "source_image_file": "d56b21a00dff8f4b585a9df6f4c9e489c1f434b6e318350f892a87e6ec35e903.jpg"
          },
          {
            "type": "chemical",
            "name": "Nitrate ion",
            "properties": {
              "extracted_from_image": "f15db3c663d7eff57afe07d7a9c1930d842366f3b6e75e6f4e40fdd2e10b30ac.jpg"
            },
            "source_image_file": "f15db3c663d7eff57afe07d7a9c1930d842366f3b6e75e6f4e40fdd2e10b30ac.jpg"
          },
          {
            "type": "chemical",
            "name": "Ni-Fe LDH",
            "properties": {
              "Fe:Ni ratio": "3.5:6.5",
              "morphology": "nanosheets",
              "synthesis_condition": "NO3- & O2",
              "extracted_from_image": "f15db3c663d7eff57afe07d7a9c1930d842366f3b6e75e6f4e40fdd2e10b30ac.jpg"
            },
            "source_image_file": "f15db3c663d7eff57afe07d7a9c1930d842366f3b6e75e6f4e40fdd2e10b30ac.jpg"
          }
        ]
      },
      {
        "id": "chem_NiFe_LDH_IF_Cl",
        "type": "chemical",
        "name": "Ni-Fe LDH/IF (Cl-)",
        "aliases": [
          "Ni-Fe LDH/IF (Cl-)",
          "Ni-Fe LDH/IF (Cl-)/IF"
        ],
        "formula": "Ni-Fe LDH/Fe foam",
        "composition": {
          "Fe": {
            "value": 5.2,
            "unit": "molar_ratio"
          },
          "Ni": {
            "value": 4.8,
            "unit": "molar_ratio"
          }
        },
        "properties": {
          "X-ray_diffraction_003_reflection_peak": {
            "value": 11.9,
            "unit": "degree"
          }
        },
        "related_images": [
          "02b8dee6120d6d311b6e3b1750889f2c84e559ec0776396266d505d2baf3b026.jpg",
          "073c0e5ca36a823c1598fbb366c7964d51079c1dc5a65ea2291e7a67b9ed49ec.jpg",
          "172024cab683faf79746e0256fa40072b0fac0509449dbf569ec75116f77908b.jpg",
          "6a9d6e3738f3496043ad659f0ffbfa0a9758b611af51d92808de0f124981b370.jpg",
          "831974317dea9e3cd40ceb8d9bedc3f6a577d623b7558c476b70cc56f77a349d.jpg",
          "8a57e6876767455b4afd481add4a4306172bf820f1bc0b63c48728c2d39457d0.jpg",
          "92be3a670734f793c1d545aaad9579bdd05a1308e9a3246d95910c934baa0be3.jpg",
          "c4be71e7b4f8aff6f3ac046aeeaf3f75e4ed03fac21f340a5e09c61cf79d1840.jpg",
          "d56b21a00dff8f4b585a9df6f4c9e489c1f434b6e318350f892a87e6ec35e903.jpg",
          "f15db3c663d7eff57afe07d7a9c1930d842366f3b6e75e6f4e40fdd2e10b30ac.jpg"
        ],
        "visual_evidence": [
          {
            "type": "chemical",
            "name": "Ni-Fe LDH/IF (Cl⁻)",
            "properties": {
              "description": "Nickel-Iron Layered Double Hydroxide on Iron Foam with Chloride intercalation",
              "extracted_from_image": "02b8dee6120d6d311b6e3b1750889f2c84e559ec0776396266d505d2baf3b026.jpg"
            },
            "source_image_file": "02b8dee6120d6d311b6e3b1750889f2c84e559ec0776396266d505d2baf3b026.jpg"
          },
          {
            "type": "chemical",
            "name": "Ni-Fe LDH/IF (Cl⁻)",
            "source_image_file": "073c0e5ca36a823c1598fbb366c7964d51079c1dc5a65ea2291e7a67b9ed49ec.jpg",
            "properties": {
              "extracted_from_image": "073c0e5ca36a823c1598fbb366c7964d51079c1dc5a65ea2291e7a67b9ed49ec.jpg"
            }
          },
          {
            "type": "chemical",
            "name": "Ni-Fe LDH/IF (Cl⁻)",
            "properties": {
              "description": "Nickel-Iron Layered Double Hydroxide supported on Iron Foam with intercalated chloride ions.",
              "extracted_from_image": "172024cab683faf79746e0256fa40072b0fac0509449dbf569ec75116f77908b.jpg"
            },
            "source_image_file": "172024cab683faf79746e0256fa40072b0fac0509449dbf569ec75116f77908b.jpg"
          },
          {
            "type": "chemical",
            "name": "Ni-Fe LDH/IF (Cl⁻)",
            "properties": {
              "description": "Nickel-Iron Layered Double Hydroxide supported on Iron Foam, intercalated with Chloride ions.",
              "legend_color": "blue",
              "extracted_from_image": "6a9d6e3738f3496043ad659f0ffbfa0a9758b611af51d92808de0f124981b370.jpg"
            },
            "source_image_file": "6a9d6e3738f3496043ad659f0ffbfa0a9758b611af51d92808de0f124981b370.jpg"
          },
          {
            "type": "material",
            "name": "Fe-Ni material derived from NiCl₂",
            "properties": {
              "extracted_from_image": "831974317dea9e3cd40ceb8d9bedc3f6a577d623b7558c476b70cc56f77a349d.jpg"
            },
            "source_image_file": "831974317dea9e3cd40ceb8d9bedc3f6a577d623b7558c476b70cc56f77a349d.jpg"
          },
          {
            "type": "chemical",
            "name": "Ni-Fe LDH/IF (Cl⁻)",
            "properties": {
              "description": "Nickel-Iron Layered Double Hydroxide supported on Iron Foam, with intercalated chloride ions.",
              "plot_color": "blue",
              "extracted_from_image": "8a57e6876767455b4afd481add4a4306172bf820f1bc0b63c48728c2d39457d0.jpg"
            },
            "source_image_file": "8a57e6876767455b4afd481add4a4306172bf820f1bc0b63c48728c2d39457d0.jpg"
          },
          {
            "type": "chemical",
            "name": "Ni-Fe LDH/IF (Cl⁻)",
            "properties": {
              "description": "Nickel-Iron Layered Double Hydroxide on Iron Foam with Chloride intercalation",
              "plot_color": "blue",
              "extracted_from_image": "92be3a670734f793c1d545aaad9579bdd05a1308e9a3246d95910c934baa0be3.jpg"
            },
            "source_image_file": "92be3a670734f793c1d545aaad9579bdd05a1308e9a3246d95910c934baa0be3.jpg"
          },
          {
            "type": "chemical",
            "name": "Ni-Fe LDH/IF (Cl-)",
            "properties": {
              "description": "Nickel-Iron Layered Double Hydroxide supported on Iron Foam, intercalated with Chloride anions.",
              "extracted_from_image": "c4be71e7b4f8aff6f3ac046aeeaf3f75e4ed03fac21f340a5e09c61cf79d1840.jpg"
            },
            "source_image_file": "c4be71e7b4f8aff6f3ac046aeeaf3f75e4ed03fac21f340a5e09c61cf79d1840.jpg"
          },
          {
            "type": "chemical",
            "name": "Cl⁻",
            "properties": {
              "formula": "Cl⁻",
              "role": "electrolyte anion",
              "extracted_from_image": "d56b21a00dff8f4b585a9df6f4c9e489c1f434b6e318350f892a87e6ec35e903.jpg"
            },
            "source_image_file": "d56b21a00dff8f4b585a9df6f4c9e489c1f434b6e318350f892a87e6ec35e903.jpg"
          },
          {
            "type": "chemical",
            "name": "Chloride ion",
            "properties": {
              "extracted_from_image": "f15db3c663d7eff57afe07d7a9c1930d842366f3b6e75e6f4e40fdd2e10b30ac.jpg"
            },
            "source_image_file": "f15db3c663d7eff57afe07d7a9c1930d842366f3b6e75e6f4e40fdd2e10b30ac.jpg"
          },
          {
            "type": "chemical",
            "name": "Ni-Fe LDH",
            "properties": {
              "Fe:Ni ratio": "4.6:5.4",
              "morphology": "nanosheets",
              "synthesis_condition": "SO4 2- & O2",
              "extracted_from_image": "f15db3c663d7eff57afe07d7a9c1930d842366f3b6e75e6f4e40fdd2e10b30ac.jpg"
            },
            "source_image_file": "f15db3c663d7eff57afe07d7a9c1930d842366f3b6e75e6f4e40fdd2e10b30ac.jpg"
          }
        ]
      },
      {
        "id": "chem_NiFe_LDH_IF_SO4",
        "type": "chemical",
        "name": "Ni-Fe LDH/IF (SO4 2-)",
        "aliases": [
          "Ni-Fe LDH/IF (SO4 2-)",
          "Ni-Fe LDH/IF (SO4 2-)/IF"
        ],
        "formula": "Ni-Fe LDH/Fe foam",
        "composition": {
          "Fe": {
            "value": 4.6,
            "unit": "molar_ratio"
          },
          "Ni": {
            "value": 5.4,
            "unit": "molar_ratio"
          }
        },
        "properties": {
          "X-ray_diffraction_003_reflection_peak": {
            "value": 11.1,
            "unit": "degree"
          }
        },
        "related_images": [
          "02b8dee6120d6d311b6e3b1750889f2c84e559ec0776396266d505d2baf3b026.jpg",
          "073c0e5ca36a823c1598fbb366c7964d51079c1dc5a65ea2291e7a67b9ed49ec.jpg",
          "172024cab683faf79746e0256fa40072b0fac0509449dbf569ec75116f77908b.jpg",
