Repository: Tai609/NebulaMat

<div align="center">

# NebulaMat

**A local-first AI research workbench for materials discovery and reproducible science.**

NebulaMat brings agent conversations, scientific files, notebooks, knowledge graphs,
materials workflows, compute runs, and provenance into one inspectable desktop workspace.

<p>
  <b>English</b> · <a href="./README.zh.md">简体中文</a>
<p>
</div>

> [!IMPORTANT]
> NebulaMat is beta research software. Treat generated structures, energies,
> citations, figures, and conclusions as drafts until they have passed the
> appropriate computational or human review.
  <a href="#design-philosophy">Design</a> ·
  <a href="#agent-orchestration">Agents</a> ·

File: runtime/catda/full_output/output_1001/graph/full_output.json (part 1 of 3)
{
  "synthesis": {
    "nodes": [
      {
        "id": "chem_RuCl3",
        "type": "chemical",
        "name": "RuCl3",
        "aliases": [
          "RuCl₃"
        ],
        "formula": "RuCl3",
        "properties": {}
      },
      {
        "id": "chem_H3BO3",
        "type": "chemical",
        "name": "boric acid",
        "aliases": [
          "H3BO3",
          "H₃BO₃"
        ],
        "formula": "H3BO3",
        "properties": {}
      },
      {
        "id": "chem_GO",
        "type": "chemical",
        "name": "GO solution",
        "aliases": [
          "GO"
        ],
        "properties": {}
      },
      {
        "id": "chem_deionized_water",
        "type": "chemical",
        "name": "deionized water",
        "aliases": [],
        "formula": "H2O",
        "properties": {}
      },
      {
        "id": "chem_precursor",
        "type": "chemical",
        "name": "precursor sample",
        "aliases": [
          "precursor"
        ],
        "properties": {}
      },
      {
        "id": "chem_RuC_B_O_rGO",
        "type": "chemical",
        "name": "Ru_C - B - O / rGO",
        "aliases": [
          "RuC-B-O/rGO",
          "Ru_C-B-O/rGO"
        ],
        "formula": "",
        "properties": {
          "Brunauer-Emmett-Teller surface area": {
            "value": 339.9,
            "unit": "m²/g"
          },
          "average pore size": {
            "value": 1.2,
            "unit": "nm"
          },
          "Ru cluster size": {
            "value": 2.2,
            "unit": "nm"
          }
        },
        "related_images": [
          "b8442aa4046fdf4351c61eaf4575be8c28c6c82c4107a97f87177eec1b30ceb4.jpg"
        ],
        "visual_evidence": [
          {
            "type": "chemical",
            "name": "RuC-BO/rGO",
            "properties": {
              "description": "Ruthenium-carbon-boron oxide on reduced graphene oxide",
              "extracted_from_image": "b8442aa4046fdf4351c61eaf4575be8c28c6c82c4107a97f87177eec1b30ceb4.jpg"
            },
            "source_image_file": "b8442aa4046fdf4351c61eaf4575be8c28c6c82c4107a97f87177eec1b30ceb4.jpg"
          }
        ]
      },
      {
        "id": "synth_step_1",
        "type": "synthesis",
        "name": "Hydrothermal synthesis of precursor",
        "procedure": "A homogeneous solution was formed by mixing RuCl3, boric acid (H3BO3) and GO solution using deionized water as the solvent, which was then reacted in a Teflon autoclave at 180°C for 12 h to obtain the precursor sample.",
        "unit_operations": [
          {
            "id": "unit_op_1.1",
            "name": "Solution mixing",
            "method": "Homogeneous mixing",
            "conditions": {},
            "procedure_snippet": "a homogeneous solution was formed by mixing RuCl3, boric acid (H3BO3) and GO solution using deionized water as the solvent"
          },
          {
            "id": "unit_op_1.2",
            "name": "Hydrothermal reaction",
            "method": "Teflon autoclave",
            "conditions": {
              "temperature": {
                "value": 180,
                "unit": "°C"
              },
              "time": {
                "value": 12,
                "unit": "h"
              }
            },
            "procedure_snippet": "reacted in a Teflon autoclave at 180°C for 12 h to obtain the precursor sample"
          }
        ],
        "method": "Hydrothermal reaction",
        "conditions": {
          "temperature": {
            "value": 180,
            "unit": "°C"
          },
          "time": {
            "value": 12,
            "unit": "h"
          }
        },
        "source_text": "First, a homogeneous solution was formed by mixing RuCl3, boric acid (H3BO3) and GO solution using deionized water as the solvent, which was then reacted in a Teflon autoclave at 180°C for 12 h to obtain the precursor sample."
      },
      {
        "id": "synth_step_2",
        "type": "synthesis",
        "name": "Sintering of precursor",
        "procedure": "The precursor sample was further sintered at 500°C for 2 h in an H2/Ar atmosphere to obtain the RuC-B-O/rGO complex.",
        "unit_operations": [
          {
            "id": "unit_op_2.1",
            "name": "Sintering",
            "method": "Thermal sintering",
            "conditions": {
              "temperature": {
                "value": 500,
                "unit": "°C"
              },
              "time": {
                "value": 2,
                "unit": "h"
              },
              "atmosphere": {
                "value": "H2/Ar",
                "unit": ""
              }
            },
            "procedure_snippet": "The precursor sample was further sintered at 500°C for 2 h in an H2/Ar atmosphere"
          }
        ],
        "method": "Sintering",
        "conditions": {
          "temperature": {
            "value": 500,
            "unit": "°C"
          },
          "time": {
            "value": 2,
            "unit": "h"
          },
          "atmosphere": {
            "value": "H2/Ar",
            "unit": ""
          }
        },
        "source_text": "The precursor sample was further sintered at 500°C for 2 h in an H2/Ar atmosphere to obtain the RuC-B-O/rGO complex."
      },
      {
        "id": "chem_H2",
        "type": "chemical",
        "name": "H2",
        "aliases": [
          "H₂"
        ],
        "formula": "H2",
        "properties": {}
      },
      {
        "id": "chem_Ar",
        "type": "chemical",
        "name": "Ar",
        "aliases": [
          "Ar"
        ],
        "formula": "Ar",
        "properties": {}
      },
      {
        "id": "chem_RuC_B_rGO",
        "type": "chemical",
        "name": "Ru_C - B / rGO",
        "aliases": [
          "RuC-B/rGO"
        ],
        "formula": "",
        "properties": {},
        "related_images": [
          "c392ed6de3c9562305973ff576c6dc93f33a9ec4bb43b3901c3e15f278f28b43.jpg"
        ],
        "visual_evidence": [
          {
            "type": "chemical",
            "name": "RuC-B/rGO",
            "properties": {
              "description": "Ruthenium carbide-boron on reduced graphene oxide",
              "extracted_from_image": "c392ed6de3c9562305973ff576c6dc93f33a9ec4bb43b3901c3e15f278f28b43.jpg"
            },
            "source_image_file": "c392ed6de3c9562305973ff576c6dc93f33a9ec4bb43b3901c3e15f278f28b43.jpg"
          }
        ]
      },
      {
        "id": "chem_RuC_O_rGO",
        "type": "chemical",
        "name": "Ru_C - O / rGO",
        "aliases": [
          "RuC-O/rGO"
        ],
        "formula": "",
        "properties": {}
      },
      {
        "id": "chem_RuC_B_O_G",
        "type": "chemical",
        "name": "Ru_C - B - O / G",
        "aliases": [
          "RuC-B-O/G"
        ],
        "formula": "",
        "properties": {}
      },
      {
        "id": "chem_B_O_rGO",
        "type": "chemical",
        "name": "B - O / rGO",
        "aliases": [
          "B-O/rGO"
        ],
        "formula": "",
        "properties": {},
        "related_images": [
          "b8442aa4046fdf4351c61eaf4575be8c28c6c82c4107a97f87177eec1b30ceb4.jpg"
        ],
        "visual_evidence": [
          {
            "type": "chemical",
            "name": "BOrGO",
            "properties": {
              "description": "Boron oxide on reduced graphene oxide",
              "extracted_from_image": "b8442aa4046fdf4351c61eaf4575be8c28c6c82c4107a97f87177eec1b30ceb4.jpg"
            },
            "source_image_file": "b8442aa4046fdf4351c61eaf4575be8c28c6c82c4107a97f87177eec1b30ceb4.jpg"
          }
        ]
      },
      {
        "id": "chem_Pt_C",
        "type": "chemical",
        "name": "20% Pt/C",
        "aliases": [
          "Pt/C"
        ],
        "formula": "",
        "properties": {},
        "related_images": [
          "b8442aa4046fdf4351c61eaf4575be8c28c6c82c4107a97f87177eec1b30ceb4.jpg"
        ],
        "visual_evidence": [
          {
            "type": "chemical",
            "name": "20% Pt/C",
            "properties": {
              "description": "Commercial 20% platinum on carbon benchmark",
              "extracted_from_image": "b8442aa4046fdf4351c61eaf4575be8c28c6c82c4107a97f87177eec1b30ceb4.jpg"
            },
            "source_image_file": "b8442aa4046fdf4351c61eaf4575be8c28c6c82c4107a97f87177eec1b30ceb4.jpg"
          }
        ]
      },
      {
        "id": "chem_RuC-B-O_rGO",
        "type": "chemical",
        "name": "Ru_C - B - O / rGO",
        "aliases": [
          "RuC-B-O/rGO",
          "Ru_C-B-O/rGO"
        ],
        "properties": {
          "Brunauer-Emmett-Teller surface area": {
            "value": 339.9,
            "unit": "m²/g"
          },
          "average pore size": {
            "value": 1.2,
            "unit": "nm"
          },
          "Ru cluster size": {
            "value": 2.2,
            "unit": "nm"
          }
        }
      },
      {
        "id": "chem_RuC-B_rGO",
        "type": "chemical",
        "name": "Ru_C - B / rGO",
        "aliases": [
          "RuC-B/rGO"
        ],
        "properties": {}
      },
      {
        "id": "chem_RuC-O_rGO",
        "type": "chemical",
        "name": "Ru_C - O / rGO",
        "aliases": [
          "RuC-O/rGO"
        ],
        "properties": {}
      }
    ],
    "edges": [
      {
        "id": "edge_input_chem_RuCl3_synth_step_1",
        "type": "synthesis_input",
        "source_id": "chem_RuCl3",
        "target_id": "synth_step_1",
        "properties": {
          "role": "precursor"
        }
      },
      {
        "id": "edge_input_chem_H3BO3_synth_step_1",
        "type": "synthesis_input",
        "source_id": "chem_H3BO3",
        "target_id": "synth_step_1",
        "properties": {
          "role": "precursor"
        }
      },
      {
        "id": "edge_input_chem_GO_synth_step_1",
        "type": "synthesis_input",
        "source_id": "chem_GO",
        "target_id": "synth_step_1",
        "properties": {
          "role": "support"
        }
      },
      {
        "id": "edge_input_chem_deionized_water_synth_step_1",
        "type": "synthesis_input",
        "source_id": "chem_deionized_water",
        "target_id": "synth_step_1",
        "properties": {
          "role": "solvent"
        }
      },
      {
        "id": "edge_output_synth_step_1_chem_precursor",
        "type": "synthesis_output",
        "source_id": "synth_step_1",
        "target_id": "chem_precursor",
        "properties": {
          "form": "hydrothermal product"
        }
      },
      {
        "id": "edge_input_chem_precursor_synth_step_2",
        "type": "synthesis_input",
        "source_id": "chem_precursor",
        "target_id": "synth_step_2",
        "properties": {
          "role": "precursor"
        }
      },
      {
        "id": "edge_output_synth_step_2_chem_RuC_B_O_rGO",
        "type": "synthesis_output",
        "source_id": "synth_step_2",
        "target_id": "chem_RuC_B_O_rGO",
        "properties": {
          "form": "sintered complex"
        }
      },
      {
        "id": "edge_input_chem_H2_synth_step_2",
        "type": "synthesis_input",
        "source_id": "chem_H2",
        "target_id": "synth_step_2",
        "properties": {
          "role": "atmosphere gas"
        }
      },
      {
        "id": "edge_input_chem_Ar_synth_step_2",
        "type": "synthesis_input",
        "source_id": "chem_Ar",
        "target_id": "synth_step_2",
        "properties": {
          "role": "atmosphere gas"
        }
      }
    ],
    "catalyst_tested_ids": [
      "chem_RuC_B_rGO",
      "chem_Pt_C",
      "chem_B_O_rGO",
      "chem_RuC_O_rGO",
      "chem_RuC_B_O_G"
    ]
  },
  "testing": {
    "nodes": [
      {
        "id": "chem_RuC_B_O_rGO",
        "type": "chemical",
        "name": "Ru_C - B - O / rGO",
        "aliases": [
          "RuC-B-O/rGO",
          "Ru_C-B-O/rGO"
        ],
        "formula": "",
        "properties": {
          "Brunauer-Emmett-Teller surface area": {
            "value": 339.9,
            "unit": "m²/g"
          },
          "average pore size": {
            "value": 1.2,
            "unit": "nm"
          },
          "Ru cluster size": {
            "value": 2.2,
            "unit": "nm"
          }
        }
      },
      {
        "id": "chem_RuC_B_rGO",
        "type": "chemical",
        "name": "Ru_C - B / rGO",
        "aliases": [
          "RuC-B/rGO"
        ],
        "formula": "",
        "properties": {}
      },
      {
        "id": "chem_RuC_O_rGO",
        "type": "chemical",
        "name": "Ru_C - O / rGO",
        "aliases": [
          "RuC-O/rGO"
        ],
        "formula": "",
        "properties": {}
      },
      {
        "id": "chem_RuC_B_O_G",
        "type": "chemical",
        "name": "Ru_C - B - O / G",
        "aliases": [
          "RuC-B-O/G"
        ],
        "formula": "",
        "properties": {}
      },
      {
        "id": "chem_B_O_rGO",
        "type": "chemical",
        "name": "B - O / rGO",
        "aliases": [
          "B-O/rGO"
        ],
        "formula": "",
        "properties": {}
      },
      {
        "id": "chem_Pt_C",
        "type": "chemical",
        "name": "20% Pt/C",
        "aliases": [
          "Pt/C"
        ],
        "formula": "",
        "properties": {}
      },
      {
        "id": "test_1",
        "type": "testing",
        "catalyst_id": "chem_RuC_B_O_rGO",
        "description": "HER performance in 1 M KOH using three-electrode system",
        "conditions_json": {
          "reaction_type": {
            "value": "HER",
            "unit": "electrochemical"
          },
          "electrolyte": {
            "value": "1 M KOH",
            "unit": "solution"
          },
          "temperature": {
            "value": 25,
            "unit": "°C"
          },
          "cell_configuration": {
            "value": "three-electrode",
            "unit": "setup"
          },
          "iR_correction": {
            "value": "90%",
            "unit": "applied"
          }
        },
        "results_json": {
          "overpotential_at_10_mA/cm²": {
            "value": 12,
            "unit": "mV"
          },
          "overpotential_at_50_mA/cm²": {
            "value": 35,
            "unit": "mV"
          },
          "overpotential_at_100_mA/cm²": {
            "value": 52,
            "unit": "mV"
          },
          "Tafel_slope": {
            "value": 31.5,
            "unit": "mV/dec"
          },
          "limiting_current_density": {
            "value": 1524.3,
            "unit": "mA/cm²"
          },
          "chronoamperometry_stability": {
            "value": "no obvious increase",
            "unit": "at -10 and -100 mA/cm²"
          },
          "CV_stability": {
            "value": "little increase",
            "unit": "after 5000 cycles"
          }
        },
        "source_text": "The HER performance of various electrocatalysts... was measured with a typical three-electrode system at 25°C... The overpotential of the Ru_C - B - O / rGO catalyst was only 12 mV at -10 mA cm^{-2}... Tafel slope of Ru_C - B - O / rGO is only 31.5 mV dec^{-1}... overpotentials of Ru_C - B - O / rGO are 12, 35, and 52 mV at... -10, -50, and -100 mA cm^{-2}... limiting current density of Ru_C - B - O / rGO can reach -1524.3 mA cm^{-2} with 90% iR correction"
      },
      {
        "id": "test_2",
        "type": "testing",
        "catalyst_id": "chem_RuC_B_O_rGO",
        "description": "AEMWE device performance in 1 M KOH",
        "conditions_json": {
          "reaction_type": {
            "value": "overall water splitting",
            "unit": "electrochemical"
          },
          "electrolyte": {
            "value": "1 M KOH",
            "unit": "solution"
          },
          "temperature": {
            "value": 80,
            "unit": "°C"
          },
          "cell_configuration": {
            "value": "AEMWE",
            "unit": "MEA"
          },
          "cathode_catalyst": {
            "value": "Ru_C - B - O / rGO",
            "unit": "catalyst"
          },
          "anode_catalyst": {
            "value": "IrO₂",
            "unit": "catalyst"
          },
          "Ru_loading": {
            "value": 0.1,
            "unit": "mg/cm²"
          }
        },
        "results_json": {
          "cell_voltage_at_1_A/cm²": {
            "value": 1.73,
            "unit": "V"
          },
          "stability": {
            "value": "120 h",
            "unit": "duration"
          },
          "degradation_rate": {
            "value": 0.15,
            "unit": "mV/h"
          }
        },
        "source_text": "The AEMWE device based on Ru_C - B - O / rGO only requires 1.73 V to reach an industrial current density of -1 A cm^{-2} at the temperature of 80 °C... the precious metal loading in the AEMWE device is only 0.1 mg cm^{-2}... the cell voltage of the Ru_C - B - O / rGO -based electrolyzer can remain stable for more than 120 h and the degradation rate is only 0.15 mV h^{-1} at the large current density of -1 A cm^{-2}"
      },
      {
        "id": "test_3",
        "type": "testing",
        "catalyst_id": "chem_RuC_B_rGO",
        "description": "HER performance in 1 M KOH using three-electrode system",
        "conditions_json": {
          "reaction_type": {
            "value": "HER",
            "unit": "electrochemical"
          },
          "electrolyte": {
            "value": "1 M KOH",
            "unit": "solution"
          },
          "temperature": {
            "value": 25,
            "unit": "°C"
          },
          "cell_configuration": {
            "value": "three-electrode",
            "unit": "setup"
          }
        },
        "results_json": {
          "overpotential_at_10_mA/cm²": {
            "value": 19,
            "unit": "mV"
          },
          "overpotential_at_500_mA/cm²": {
            "value": 338,
            "unit": "mV"
          },
          "CV_stability": {
            "value": 501,
            "unit": "mV at -500 mA/cm² after 5000 cycles (from 338 mV)"
          }
        },
        "source_text": "Ru_C - B / rGO (19 mV)... the overpotentials of Ru_C - B / rGO... increased from 338 to 501 mV at -500 mA cm^{-2} after 5000 CV cycles"
      },
      {
        "id": "test_4",
        "type": "testing",
        "catalyst_id": "chem_RuC_O_rGO",
        "description": "HER performance in 1 M KOH using three-electrode system",
        "conditions_json": {
          "reaction_type": {
            "value": "HER",
            "unit": "electrochemical"
          },
          "electrolyte": {
            "value": "1 M KOH",
            "unit": "solution"
          },
          "temperature": {
            "value": 25,
            "unit": "°C"
          },
          "cell_configuration": {
            "value": "three-electrode",
            "unit": "setup"
          }
        },
        "results_json": {
          "overpotential_at_10_mA/cm²": {
            "value": 19,
            "unit": "mV"
          },
          "overpotential_at_500_mA/cm²": {
            "value": 418,
            "unit": "mV"
          },
          "CV_stability": {
            "value": 550,
            "unit": "mV at -500 mA/cm² after 5000 cycles (from 418 mV)"
          }
        },
        "source_text": "Ru_C - O / rGO (19 mV)... the overpotentials of Ru_C - O / rGO... increased from 418 to 550 mV at -500 mA cm^{-2} after 5000 CV cycles"
      },
      {
        "id": "test_5",
        "type": "testing",
        "catalyst_id": "chem_RuC_B_O_G",
        "description": "HER performance in 1 M KOH",
        "conditions_json": {
          "reaction_type": {
            "value": "HER",
            "unit": "electrochemical"
          },
          "electrolyte": {
            "value": "1 M KOH",
            "unit": "solution"
          },
          "temperature": {
            "value": 25,
            "unit": "°C"
          },
          "cell_configuration": {
            "value": "three-electrode",
            "unit": "setup"
          }
        },
        "results_json": {
          "overpotential_at_10_mA/cm²": {
            "value": 119,
            "unit": "mV"
          }
        },
        "source_text": "Ru_C - B - O / G (119 mV)"
      },
      {
        "id": "test_6",
        "type": "testing",
        "catalyst_id": "chem_B_O_rGO",
        "description": "HER performance in 1 M KOH",
        "conditions_json": {
          "reaction_type": {
            "value": "HER",
            "unit": "electrochemical"
          },
          "electrolyte": {
            "value": "1 M KOH",
            "unit": "solution"
          },
          "temperature": {
            "value": 25,
            "unit": "°C"
          },
          "cell_configuration": {
            "value": "three-electrode",
            "unit": "setup"
          }
        },
        "results_json": {
          "overpotential_at_10_mA/cm²": {
            "value": 349,
            "unit": "mV"
          }
        },
        "source_text": "The overpotential of the B - O / rGO composite was η_{10} = 349 mV"
      },
      {
        "id": "test_7",
        "type": "testing",
        "catalyst_id": "chem_Pt_C",
        "description": "HER performance in 1 M KOH using three-electrode system",
        "conditions_json": {
          "reaction_type": {
            "value": "HER",
            "unit": "electrochemical"
          },
          "electrolyte": {
            "value": "1 M KOH",
            "unit": "solution"
          },
          "temperature": {
            "value": 25,
            "unit": "°C"
          },
          "cell_configuration": {
            "value": "three-electrode",
            "unit": "setup"
          }
        },
        "results_json": {
          "overpotential_at_10_mA/cm²": {
            "value": 37,
            "unit": "mV"
          },
          "chronoamperometry_stability": {
            "value": 397,
            "unit": "mV at -100 mA/cm² after test (from 168 mV)"
          }
        },
        "source_text": "20% Pt/C (37 mV)... the overpotential of 20% Pt/C catalyst increased from 168 to 397 mV at -100 mA cm^{-2}"
      },
      {
        "id": "test_8",
        "type": "testing",
        "catalyst_id": "chem_RuC_B_O_rGO",
        "description": "HER chronoamperometry stability test in 1 M KOH at -100 mA/cm²",
        "conditions_json": {
          "reaction_type": {
            "value": "HER",
            "unit": "electrochemical"
          },
          "electrolyte": {
            "value": "1 M KOH",
            "unit": "solution"
          },
          "current_density": {
            "value": -100,
            "unit": "mA/cm²"
          },
          "duration": {
            "value": 100,
            "unit": "h"
          }
        },
        "results_json": {
          "stability": {
            "value": "no obvious increase in overpotential",
            "unit": "100 h"
          }
        },
        "source_text": "The chronoamperometry (CP) test indicates that the overpotential of Ru_C - B - O / rGO has no obvious increase at the current densities of -10 and -100 mA cm^{-2}"
      },
      {
        "id": "test_9",
        "type": "testing",
        "catalyst_id": "chem_Pt_C",
        "description": "HER chronoamperometry stability test in 1 M KOH at -100 mA/cm²",
        "conditions_json": {
          "reaction_type": {
            "value": "HER",
            "unit": "electrochemical"
          },
          "electrolyte": {
            "value": "1 M KOH",
            "unit": "solution"
          },
          "current_density": {
            "value": -100,
            "unit": "mA/cm²"
          },
          "duration": {
            "value": 100,
            "unit": "h"
          }
        },
        "results_json": {
          "stability": {
            "value": "overpotential increased",
            "unit": "from 168 to 397 mV"
          }
        },
        "source_text": "the overpotential of 20% Pt/C catalyst increased from 168 to 397 mV at -100 mA cm^{-2}"
      }
    ],
    "edges": [
      {
        "id": "edge_tested_chem_RuC_B_O_rGO_test_1",
        "type": "tested_in",
        "source_id": "chem_RuC_B_O_rGO",
        "target_id": "test_1",
        "properties": {}
      },
      {
        "id": "edge_tested_chem_RuC_B_O_rGO_test_2",
        "type": "tested_in",
        "source_id": "chem_RuC_B_O_rGO",
        "target_id": "test_2",
        "properties": {}
      },
      {
        "id": "edge_tested_chem_RuC_B_rGO_test_3",
        "type": "tested_in",
        "source_id": "chem_RuC_B_rGO",
        "target_id": "test_3",
        "properties": {}
      },
      {
        "id": "edge_tested_chem_RuC_O_rGO_test_4",
        "type": "tested_in",
        "source_id": "chem_RuC_O_rGO",
        "target_id": "test_4",
        "properties": {}
      },
      {
        "id": "edge_tested_chem_RuC_B_O_G_test_5",
        "type": "tested_in",
        "source_id": "chem_RuC_B_O_G",
        "target_id": "test_5",
        "properties": {}
      },
      {
        "id": "edge_tested_chem_B_O_rGO_test_6",
        "type": "tested_in",
        "source_id": "chem_B_O_rGO",
        "target_id": "test_6",
        "properties": {}
      },
      {
        "id": "edge_tested_chem_Pt_C_test_7",
        "type": "tested_in",
        "source_id": "chem_Pt_C",
        "target_id": "test_7",
        "properties": {}
      },
      {
        "id": "edge_tested_chem_RuC_B_O_rGO_test_8",
        "type": "tested_in",
        "source_id": "chem_RuC_B_O_rGO",
        "target_id": "test_8",
        "properties": {}
      },
      {
        "id": "edge_tested_chem_Pt_C_test_9",
        "type": "tested_in",
        "source_id": "chem_Pt_C",
        "target_id": "test_9",
        "properties": {}
      }
    ]
  },
  "characterization": {
    "nodes": [
      {
        "id": "chem_RuC-B-O_rGO",
        "type": "chemical",
        "name": "Ru_C - B - O / rGO",
        "aliases": [
          "RuC-B-O/rGO",
          "Ru_C-B-O/rGO"
        ],
        "properties": {
          "Brunauer-Emmett-Teller surface area": {
            "value": 339.9,
            "unit": "m²/g"
          },
          "average pore size": {
            "value": 1.2,
            "unit": "nm"
          },
          "Ru cluster size": {
            "value": 2.2,
            "unit": "nm"
          }
        }
      },
      {
        "id": "chem_RuC-B_rGO",
        "type": "chemical",
        "name": "Ru_C - B / rGO",
        "aliases": [
          "RuC-B/rGO"
        ],
        "properties": {}
      },
      {
        "id": "chem_RuC-O_rGO",
        "type": "chemical",
        "name": "Ru_C - O / rGO",
        "aliases": [
          "RuC-O/rGO"
        ],
        "properties": {}
      },
      {
        "id": "char_1",
        "type": "characterization",
        "method_name": "TEM",
        "data_reported": true,
        "characterization_summary": "Fine Ru clusters distributed on B-O/rGO surface.",
        "evidence_snippet": "The transmission electron microscope (TEM) image reveals that fine clusters are distributed on the B-O/rGO surface (Figure S1).",
        "related_images": [
          "c64411cb76dd3d65c43b92f2135e1f2458de8e8a5f937c1a41cddeeb0568a94b.jpg"
        ],
        "visual_evidence": [
          {
            "type": "chemical",
            "name": "Nanoparticles",
            "properties": {
              "size_scale": "200 nm scale bar",
              "morphology": "spherical aggregates",
              "size_range": "1-4 units (likely nm)",
              "extracted_from_image": "c64411cb76dd3d65c43b92f2135e1f2458de8e8a5f937c1a41cddeeb0568a94b.jpg"
            },
            "source_image_file": "c64411cb76dd3d65c43b92f2135e1f2458de8e8a5f937c1a41cddeeb0568a94b.jpg"
          }
        ]
      },
      {
        "id": "char_2",
        "type": "characterization",
        "method_name": "XRD",
        "data_reported": true,
        "characterization_summary": "XRD pattern analysis indicates precursor exhibits low crystallinity.",
        "evidence_snippet": "The X-ray diffraction (XRD) pattern analysis indicates that the precursor exhibits low crystallinity (Figure S2)."
      },
      {
        "id": "char_3",
        "type": "characterization",
        "method_name": "BET",
        "data_reported": true,
        "characterization_summary": "Brunauer-Emmett-Teller (BET) surface area of Ru_C - B - O/rGO is 339.9 m² g⁻¹ with average pore size ~1.2 nm.",
        "evidence_snippet": "The Brunauer-Emmett-Teller (BET) surface area of the Ru_C - B - O/rGO compound was 339.9 m² g⁻¹ with an average pore size of ~1.2 nm (Figure S3)."
      },
      {
        "id": "char_4",
        "type": "characterization",
        "method_name": "HAADF-STEM",
        "data_reported": true,
        "characterization_summary": "~2.2 nm Ru_C grown uniformly on B-O/rGO support and mainly exposes (101) crystal plane.",
        "evidence_snippet": "The high-angle annular dark-field scanning transmission electron microscopy (HAADF-STEM) and TEM images revealed that the ~2.2 nm Ru_C was grown on the B-O/rGO support uniformly (Figures 1b and S4a,b).",
        "related_images": [
          "96016e0def16ec30807bb23489e675c3eee970b73bdf6a73810c6f8d4cc76b21.jpg"
        ],
        "visual_evidence": [
          {
            "type": "characterization",
            "name": "Aberration-Corrected Dark-Field STEM Image",
            "properties": {
              "description": "High-resolution image showing bright central feature with 1 nm scale bar",
              "label": "Top-left panel",
              "extracted_from_image": "96016e0def16ec30807bb23489e675c3eee970b73bdf6a73810c6f8d4cc76b21.jpg"
            },
            "source_image_file": "96016e0def16ec30807bb23489e675c3eee970b73bdf6a73810c6f8d4cc76b21.jpg"
          }
        ]
      },
      {
        "id": "char_5",
        "type": "characterization",
        "method_name": "EELS",
        "data_reported": true,
        "characterization_summary": "EELS mapping shows positions of B/O elements and Ru elements partially overlap, indicating successful B/O coordination with Ru.",
        "evidence_snippet": "The electron energy loss spectroscopy (EELS) mapping and energy-dispersive X-ray spectroscopy (EDS) mapping of Ru_C - B - O /rGO show that the positions of B/O elements and those of Ru elements partially overlap."
      },
      {
        "id": "char_6",
        "type": "characterization",
        "method_name": "EDS",
        "data_reported": true,
        "characterization_summary": "EDS mapping confirms B/O coordination with Ru.",
        "evidence_snippet": "The electron energy loss spectroscopy (EELS) mapping and energy-dispersive X-ray spectroscopy (EDS) mapping of Ru_C - B - O /rGO show that the positions of B/O elements and those of Ru elements partially overlap."
      },
      {
        "id": "char_7",
        "type": "characterization",
        "method_name": "XANES",
        "data_reported": true,
        "characterization_summary": "Ru K-edge XANES spectrum indicates Ru has typical metallic characteristics coincident with Ru foil.",
        "evidence_snippet": "The XANES spectrum of Ru K edge indicated that the absorption edges of Ru_C - O /rGO, Ru_C - O/rGO, and Ru_C - B - O /rGO were highly coincident with the absorption edge of Ru foil, suggesting that Ru has typical metallic characteristics (Figure 1f)."
      },
      {
        "id": "char_8",
        "type": "characterization",
        "method_name": "FT-EXAFS",
        "data_reported": true,
        "characterization_summary": "FT-EXAFS shows Ru-B bond at 1.56 Å, Ru-O at 1.47 Å, Ru-B-O at 1.50 Å intermediate bond length.",
        "evidence_snippet": "The FT-EXAFS spectrum of Ru_C - B /rGO and Ru_C - O /rGO indicates that the dominant peak was located at 1.56 and 1.47 Å, attributed to the bonding of Ru with B and O, respectively.",
        "related_images": [
          "81fcff790d52ecd1c7ec6b871cb5377e2124764fa16c9818959ce3f05f7823e6.jpg"
        ],
        "visual_evidence": [
          {
            "type": "characterization",
            "name": "FT-EXAFS Spectrum",
            "properties": {
              "technique": "Fourier Transform Extended X-ray Absorption Fine Structure",
              "x_axis": "R + α (Å)",
              "y_axis": "|FT| (k³-weighted)",
              "range_x": [
                0,
                6
              ],
              "label": "e",
              "extracted_from_image": "81fcff790d52ecd1c7ec6b871cb5377e2124764fa16c9818959ce3f05f7823e6.jpg"
            },
            "source_image_file": "81fcff790d52ecd1c7ec6b871cb5377e2124764fa16c9818959ce3f05f7823e6.jpg"
          }
        ]
      },
      {
        "id": "char_9",
        "type": "characterization",
        "method_name": "SR-XRD",
        "data_reported": true,
        "characterization_summary": "SR-XRD patterns show rGO (002) peak near 11.71° and Ru (101) peak near 19.28°; negative peak shifts observed for Ru_C-B/rGO and Ru_C-B-O/rGO.",
        "evidence_snippet": "The synchrotron radiation X-ray diffraction (SR-XRD) patterns indicated that the Ru_C - B - O /rGO, Ru_C - B /rGO, and Ru_C - O /rGO catalysts exhibited two main peaks near 11.71° and 19.28°, respectively, corresponding to rGO (002) and Ru (101) crystal plane, as shown in Figure 2a."
      },
      {
        "id": "char_10",
        "type": "characterization",
        "method_name": "XPS",
        "data_reported": true,
        "characterization_summary": "High-resolution XPS of Ru 3p shows Ru⁰ peak 0.4 eV negative shift in Ru_C-B/rGO vs Ru_C-B-O/rGO; B 1s shows B-Ru bond at 188 eV.",
        "evidence_snippet": "The XPS peak position of Ru⁰ in Ru_C - B /rGO exhibits a 0.4 eV negative shift relative to Ru_C - B - O /rGO ... The B 1s orbital analysis reveals that the B—Ru bond emerges at 188 eV.",
        "related_images": [
          "7c6d84b23c7a769ede8feecb7ef87d6e69c1729946aca82ff684024c6bd42109.jpg"
        ],
        "visual_evidence": [
          {
            "type": "characterization",
            "name": "XPS Ru 3p Spectra",
            "properties": {
              "technique": "X-ray Photoelectron Spectroscopy",
              "region": "Ru 3p",
              "binding_energy_range": "460-490 eV",
              "extracted_from_image": "7c6d84b23c7a769ede8feecb7ef87d6e69c1729946aca82ff684024c6bd42109.jpg"
            },
            "source_image_file": "7c6d84b23c7a769ede8feecb7ef87d6e69c1729946aca82ff684024c6bd42109.jpg"
          }
        ]
      },
      {
        "id": "char_11",
        "type": "characterization",
        "method_name": "ICP-OES",
        "data_reported": true,
        "characterization_summary": "ICP-OES shows significantly lower Ru content in Ru_C-B-O/G compared to other catalysts.",
        "evidence_snippet": "Besides, inductively coupled plasma optical emission spectrometry (ICP-OES) tests indicate that the ratio of Ru in Ru_C - B - O / G was significantly lower compared with other catalysts (Table S2)."
      },
      {
        "id": "char_12",
        "type": "characterization",
        "method_name": "quasi in-situ XPS",
        "data_reported": true,
        "characterization_summary": "Quasi in-situ XPS shows Ru⁰ (461.1 eV) and Ruⁿ⁺ (462.5 eV) peak positions for Ru_C-B-O/rGO lie between those of Ru_C-O/rGO and Ru_C-B/rGO after electrochemical testing.",
        "evidence_snippet": "Furthermore, after electrochemical testing, the Ru⁰ (461.1 eV) and Ruⁿ⁺ (462.5 eV) peak positions of Ru_C-B-O/rGO were found to lie between those of Ru_C - O /rGO (Ru⁰ = 461.0 eV, Ruⁿ⁺ = 462.1 eV) and Ru_C - B /rGO (Ru⁰ = 461.4 eV, Ruⁿ⁺ = 463.9 eV)."
      },
      {
        "id": "char_13",
        "type": "characterization",
        "method_name": "in-situ infrared spectroscopy",
        "data_reported": true,
        "characterization_summary": "In-situ infrared shows broad peak 3400-2800 cm⁻¹ for Ru_C-B-O/rGO indicating weakened hydrogen bond network and increased interfacial water migration rate.",
        "evidence_snippet": "A broad peak was observed in the 3400 - 2800 cm⁻¹ region for Ru_C - B - O /rGO, suggesting that the coordination of B-O elements with Ru_C weakens the hydrogen bond network of interfacial water and increases its migration rate (Figure 5c).",
        "related_images": [
          "e60209d22da286013ea6979658c102e3185de696a1e1641fe17b9d0e9179499e.jpg"
        ],
        "visual_evidence": [
          {
            "type": "characterization",
            "name": "In-situ Raman Spectra",
            "properties": {
              "technique": "Raman spectroscopy",
              "x_axis": "Wavenumber (cm⁻¹)",
              "x_range": "1000-3200 cm⁻¹",
              "y_axis": "ΔE (50 mV s⁻¹)",
              "conditions": "ΔE = 50 mV s⁻¹",
              "extracted_from_image": "e60209d22da286013ea6979658c102e3185de696a1e1641fe17b9d0e9179499e.jpg"
            },
            "source_image_file": "e60209d22da286013ea6979658c102e3185de696a1e1641fe17b9d0e9179499e.jpg"
          }
        ]
      },
      {
        "id": "n1",
        "type": "chemical",
        "name": "RuC-B/rGO",
        "properties": {
          "description": "Ruthenium carbide supported on boron-doped reduced graphene oxide",
          "extracted_from_image": "fee65a364536d74e33a35bbb5ef4066ea0bca600397d05c903d708558a5c0b13.jpg"
        },
        "source_image_file": "fee65a364536d74e33a35bbb5ef4066ea0bca600397d05c903d708558a5c0b13.jpg"
      },
      {
        "id": "n2",
        "type": "chemical",
        "name": "RuC-O/rGO",
        "properties": {
          "description": "Ruthenium carbide supported on oxygen-doped reduced graphene oxide",
          "extracted_from_image": "fee65a364536d74e33a35bbb5ef4066ea0bca600397d05c903d708558a5c0b13.jpg"
        },
        "source_image_file": "fee65a364536d74e33a35bbb5ef4066ea0bca600397d05c903d708558a5c0b13.jpg"
      },
      {
        "id": "n3",
        "type": "chemical",
        "name": "RuC-B/rGO",
        "properties": {
          "description": "Ruthenium carbide supported on boron-doped reduced graphene oxide (duplicate label)",
          "extracted_from_image": "fee65a364536d74e33a35bbb5ef4066ea0bca600397d05c903d708558a5c0b13.jpg"
        },
        "source_image_file": "fee65a364536d74e33a35bbb5ef4066ea0bca600397d05c903d708558a5c0b13.jpg"
      },
      {
        "id": "n4",
        "type": "chemical",
        "name": "Ru foil",
        "properties": {
          "description": "Ruthenium metal foil reference",
          "extracted_from_image": "fee65a364536d74e33a35bbb5ef4066ea0bca600397d05c903d708558a5c0b13.jpg"
        },
        "source_image_file": "fee65a364536d74e33a35bbb5ef4066ea0bca600397d05c903d708558a5c0b13.jpg"
      },
      {
        "id": "n5",
        "type": "chemical",
        "name": "RuO2",
        "properties": {
          "description": "Ruthenium dioxide reference",
          "extracted_from_image": "fee65a364536d74e33a35bbb5ef4066ea0bca600397d05c903d708558a5c0b13.jpg"
        },
        "source_image_file": "fee65a364536d74e33a35bbb5ef4066ea0bca600397d05c903d708558a5c0b13.jpg"
      },
      {
        "id": "n6",
        "type": "characterization",
        "name": "XANES spectrum",
        "properties": {
          "technique": "X-ray Absorption Near Edge Structure",
          "edge": "Ru K-edge",
          "energy_range": "22050-22250 eV",
          "extracted_from_image": "fee65a364536d74e33a35bbb5ef4066ea0bca600397d05c903d708558a5c0b13.jpg"
        },
        "source_image_file": "fee65a364536d74e33a35bbb5ef4066ea0bca600397d05c903d708558a5c0b13.jpg"
      },
      {
        "id": "n7",
        "type": "measurement",
        "name": "Ru³⁺ binding energy",
        "properties": {
          "before": "4.86 eV",
          "after": "4.85 eV",
