Repository: Tai609/NebulaMat

<div align="center">

# NebulaMat

**A local-first AI research workbench for materials discovery and reproducible science.**

NebulaMat brings agent conversations, scientific files, notebooks, knowledge graphs,
materials workflows, compute runs, and provenance into one inspectable desktop workspace.

<p>
  <b>English</b> · <a href="./README.zh.md">简体中文</a>
<p>
</div>

> [!IMPORTANT]
> NebulaMat is beta research software. Treat generated structures, energies,
> citations, figures, and conclusions as drafts until they have passed the
> appropriate computational or human review.
  <a href="#design-philosophy">Design</a> ·
  <a href="#agent-orchestration">Agents</a> ·

File: runtime/catda/full_output/output_1003/graph/full_output.json (part 1 of 6)
{
  "synthesis": {
    "nodes": [
      {
        "id": "chem_iron_foam",
        "type": "chemical",
        "name": "iron foam",
        "aliases": [
          "IF",
          "iron substrate",
          "foam iron"
        ],
        "formula": "Fe",
        "properties": {},
        "related_images": [
          "53688dd403e71f3259cb607ca8d8a092adf8981c51d7fc424ce435a5f4f52ea1.jpg",
          "536e992e87fe599dad11c25f9bf9255a3a18ef942ac8620b0f3634c3d8c27ae0.jpg",
          "5c010382c9c9d6502955f5ad70dda00c5dacb58c9ead2028b9e9d8e5c86f08f6.jpg",
          "6d7aeae7582d02a1c5173ef0115db69c064a07d67f1dae25b7aca02049dec833.jpg",
          "b8503a1e36c3af4ce09ab518a86b034a5ee4ce6f5c2d0a7667d99dc5d9a7069e.jpg",
          "b92057ec94c53a202c5f8a8868cc9b3e2f0e8334fd96e7d2d88d9e5bb0deb176.jpg",
          "c984759742ddc42f71eb210b5631a85aeea0177d4df9968521bb8d7b673a111b.jpg",
          "ce20474a185dd021848add2e8e7185e662c0739f4bd6a6b066706d83802d0c0f.jpg"
        ],
        "visual_evidence": [
          {
            "type": "chemical",
            "name": "Fe-Ni-S Material",
            "properties": {
              "composition": "Fe, Ni, S, O",
              "extracted_from_image": "53688dd403e71f3259cb607ca8d8a092adf8981c51d7fc424ce435a5f4f52ea1.jpg"
            },
            "source_image_file": "53688dd403e71f3259cb607ca8d8a092adf8981c51d7fc424ce435a5f4f52ea1.jpg"
          },
          {
            "type": "chemical",
            "name": "IF",
            "properties": {
              "description": "Iron foam substrate (inferred)",
              "extracted_from_image": "536e992e87fe599dad11c25f9bf9255a3a18ef942ac8620b0f3634c3d8c27ae0.jpg"
            },
            "source_image_file": "536e992e87fe599dad11c25f9bf9255a3a18ef942ac8620b0f3634c3d8c27ae0.jpg"
          },
          {
            "type": "chemical",
            "name": "Iron foam",
            "properties": {
              "description": "Starting iron foam substrate",
              "extracted_from_image": "5c010382c9c9d6502955f5ad70dda00c5dacb58c9ead2028b9e9d8e5c86f08f6.jpg"
            },
            "source_image_file": "5c010382c9c9d6502955f5ad70dda00c5dacb58c9ead2028b9e9d8e5c86f08f6.jpg"
          },
          {
            "type": "chemical",
            "name": "IF",
            "properties": {
              "description": "Iron Foam or Interlayer component",
              "extracted_from_image": "6d7aeae7582d02a1c5173ef0115db69c064a07d67f1dae25b7aca02049dec833.jpg"
            },
            "source_image_file": "6d7aeae7582d02a1c5173ef0115db69c064a07d67f1dae25b7aca02049dec833.jpg"
          },
          {
            "type": "chemical",
            "name": "IF",
            "properties": {
              "representation": "interlayer or interface",
              "extracted_from_image": "b8503a1e36c3af4ce09ab518a86b034a5ee4ce6f5c2d0a7667d99dc5d9a7069e.jpg"
            },
            "source_image_file": "b8503a1e36c3af4ce09ab518a86b034a5ee4ce6f5c2d0a7667d99dc5d9a7069e.jpg"
          },
          {
            "type": "chemical",
            "name": "IF",
            "properties": {
              "extracted_from_image": "b92057ec94c53a202c5f8a8868cc9b3e2f0e8334fd96e7d2d88d9e5bb0deb176.jpg"
            },
            "source_image_file": "b92057ec94c53a202c5f8a8868cc9b3e2f0e8334fd96e7d2d88d9e5bb0deb176.jpg"
          },
          {
            "type": "chemical",
            "name": "IF",
            "properties": {
              "description": "Iron foam substrate",
              "extracted_from_image": "c984759742ddc42f71eb210b5631a85aeea0177d4df9968521bb8d7b673a111b.jpg"
            },
            "source_image_file": "c984759742ddc42f71eb210b5631a85aeea0177d4df9968521bb8d7b673a111b.jpg"
          },
          {
            "type": "chemical",
            "name": "Nanostructured Material",
            "properties": {
              "description": "Material with nanoflake or nanosheet morphology",
              "extracted_from_image": "ce20474a185dd021848add2e8e7185e662c0739f4bd6a6b066706d83802d0c0f.jpg"
            },
            "source_image_file": "ce20474a185dd021848add2e8e7185e662c0739f4bd6a6b066706d83802d0c0f.jpg"
          }
        ]
      },
      {
        "id": "chem_NiCl2",
        "type": "chemical",
        "name": "NiCl2",
        "aliases": [
          "NiCl₂",
          "nickel chloride"
        ],
        "formula": "NiCl₂",
        "properties": {},
        "related_images": [
          "5c010382c9c9d6502955f5ad70dda00c5dacb58c9ead2028b9e9d8e5c86f08f6.jpg"
        ],
        "visual_evidence": [
          {
            "type": "chemical",
            "name": "Cl⁻",
            "properties": {
              "type": "chloride ion",
              "extracted_from_image": "5c010382c9c9d6502955f5ad70dda00c5dacb58c9ead2028b9e9d8e5c86f08f6.jpg"
            },
            "source_image_file": "5c010382c9c9d6502955f5ad70dda00c5dacb58c9ead2028b9e9d8e5c86f08f6.jpg"
          },
          {
            "type": "chemical",
            "name": "Ni²⁺",
            "properties": {
              "type": "nickel ion",
              "extracted_from_image": "5c010382c9c9d6502955f5ad70dda00c5dacb58c9ead2028b9e9d8e5c86f08f6.jpg"
            },
            "source_image_file": "5c010382c9c9d6502955f5ad70dda00c5dacb58c9ead2028b9e9d8e5c86f08f6.jpg"
          }
        ]
      },
      {
        "id": "chem_Na2S2O3",
        "type": "chemical",
        "name": "Na2S2O3",
        "aliases": [
          "Na₂S₂O₃",
          "sodium thiosulfate"
        ],
        "formula": "Na₂S₂O₃",
        "properties": {},
        "related_images": [
          "5c010382c9c9d6502955f5ad70dda00c5dacb58c9ead2028b9e9d8e5c86f08f6.jpg",
          "b8503a1e36c3af4ce09ab518a86b034a5ee4ce6f5c2d0a7667d99dc5d9a7069e.jpg"
        ],
        "visual_evidence": [
          {
            "type": "chemical",
            "name": "Soaking solution",
            "properties": {
              "components": [
                "Cl⁻",
                "Ni²⁺",
                "SO₄²⁻"
              ],
              "extracted_from_image": "5c010382c9c9d6502955f5ad70dda00c5dacb58c9ead2028b9e9d8e5c86f08f6.jpg"
            },
            "source_image_file": "5c010382c9c9d6502955f5ad70dda00c5dacb58c9ead2028b9e9d8e5c86f08f6.jpg"
          },
          {
            "type": "chemical",
            "name": "SO₄²⁻",
            "properties": {
              "type": "sulfate ion",
              "extracted_from_image": "5c010382c9c9d6502955f5ad70dda00c5dacb58c9ead2028b9e9d8e5c86f08f6.jpg"
            },
            "source_image_file": "5c010382c9c9d6502955f5ad70dda00c5dacb58c9ead2028b9e9d8e5c86f08f6.jpg"
          },
          {
            "type": "chemical",
            "name": "SO₃²⁻",
            "properties": {
              "representation": "sulfite",
              "extracted_from_image": "b8503a1e36c3af4ce09ab518a86b034a5ee4ce6f5c2d0a7667d99dc5d9a7069e.jpg"
            },
            "source_image_file": "b8503a1e36c3af4ce09ab518a86b034a5ee4ce6f5c2d0a7667d99dc5d9a7069e.jpg"
          },
          {
            "type": "chemical",
            "name": "SO₄²⁻",
            "properties": {
              "representation": "sulfate",
              "extracted_from_image": "b8503a1e36c3af4ce09ab518a86b034a5ee4ce6f5c2d0a7667d99dc5d9a7069e.jpg"
            },
            "source_image_file": "b8503a1e36c3af4ce09ab518a86b034a5ee4ce6f5c2d0a7667d99dc5d9a7069e.jpg"
          }
        ]
      },
      {
        "id": "chem_Ni3S4_NiFe_LDH_IF",
        "type": "chemical",
        "name": "Ni₃S₄/NiFe-LDH/IF",
        "aliases": [
          "Ni₃S₄ / NiFe -LDH/IF",
          "Ni3S4/NiFe-LDH/IF"
        ],
        "formula": "Ni₃S₄/NiFe-LDH",
        "related_images": [
          "536e992e87fe599dad11c25f9bf9255a3a18ef942ac8620b0f3634c3d8c27ae0.jpg",
          "5c010382c9c9d6502955f5ad70dda00c5dacb58c9ead2028b9e9d8e5c86f08f6.jpg",
          "6d7aeae7582d02a1c5173ef0115db69c064a07d67f1dae25b7aca02049dec833.jpg",
          "794ec9bb8a8cbd9236a01b58d8a7c1be6c6e990d80ddf5a82983763f242bb833.jpg",
          "c984759742ddc42f71eb210b5631a85aeea0177d4df9968521bb8d7b673a111b.jpg",
          "cbcfb1299e02905b1cb87aec95e106c70f46c57d06b91e5d91fc28393259cfe8.jpg"
        ],
        "visual_evidence": [
          {
            "type": "chemical",
            "name": "Ni3S2/NiFe-LDH/IF",
            "properties": {
              "description": "Ni3S2/NiFe-LDH on iron foam",
              "extracted_from_image": "536e992e87fe599dad11c25f9bf9255a3a18ef942ac8620b0f3634c3d8c27ae0.jpg"
            },
            "source_image_file": "536e992e87fe599dad11c25f9bf9255a3a18ef942ac8620b0f3634c3d8c27ae0.jpg"
          },
          {
            "type": "chemical",
            "name": "Ni3S2/NiFe-LDH/IF(+)",
            "properties": {
              "description": "Ni3S2/NiFe-LDH on iron foam (anode)",
              "extracted_from_image": "536e992e87fe599dad11c25f9bf9255a3a18ef942ac8620b0f3634c3d8c27ae0.jpg"
            },
            "source_image_file": "536e992e87fe599dad11c25f9bf9255a3a18ef942ac8620b0f3634c3d8c27ae0.jpg"
          },
          {
            "type": "chemical",
            "name": "NiS/NiFe-LDH/IF",
            "properties": {
              "description": "Nickel sulfide / Nickel-Iron layered double hydroxide on Iron foam",
              "extracted_from_image": "5c010382c9c9d6502955f5ad70dda00c5dacb58c9ead2028b9e9d8e5c86f08f6.jpg"
            },
            "source_image_file": "5c010382c9c9d6502955f5ad70dda00c5dacb58c9ead2028b9e9d8e5c86f08f6.jpg"
          },
          {
            "type": "chemical",
            "name": "Ni3S4/NiFe-LDH/NF",
            "properties": {
              "description": "Ni3S4 modified NiFe-LDH on Nickel Foam",
              "extracted_from_image": "6d7aeae7582d02a1c5173ef0115db69c064a07d67f1dae25b7aca02049dec833.jpg"
            },
            "source_image_file": "6d7aeae7582d02a1c5173ef0115db69c064a07d67f1dae25b7aca02049dec833.jpg"
          },
          {
            "type": "chemical",
            "name": "NiFeS-LDH/NF/IF/NF",
            "properties": {
              "description": "NiFe Sulfide LDH on NF/IF/NF substrate",
              "extracted_from_image": "6d7aeae7582d02a1c5173ef0115db69c064a07d67f1dae25b7aca02049dec833.jpg"
            },
            "source_image_file": "6d7aeae7582d02a1c5173ef0115db69c064a07d67f1dae25b7aca02049dec833.jpg"
          },
          {
            "type": "chemical",
            "name": "NiS-LDH",
            "properties": {
              "description": "Nickel sulfide layered double hydroxide",
              "extracted_from_image": "794ec9bb8a8cbd9236a01b58d8a7c1be6c6e990d80ddf5a82983763f242bb833.jpg"
            },
            "source_image_file": "794ec9bb8a8cbd9236a01b58d8a7c1be6c6e990d80ddf5a82983763f242bb833.jpg"
          },
          {
            "type": "chemical",
            "name": "Ni3S4/NiFe-LDH",
            "properties": {
              "description": "Nickel trisulfide on Nickel Iron layered double hydroxide",
              "extracted_from_image": "794ec9bb8a8cbd9236a01b58d8a7c1be6c6e990d80ddf5a82983763f242bb833.jpg"
            },
            "source_image_file": "794ec9bb8a8cbd9236a01b58d8a7c1be6c6e990d80ddf5a82983763f242bb833.jpg"
          },
          {
            "type": "material",
            "name": "Ni3S2/NiFe-LDH/IF",
            "properties": {
              "description": "Composite electrode on iron foam",
              "extracted_from_image": "c984759742ddc42f71eb210b5631a85aeea0177d4df9968521bb8d7b673a111b.jpg"
            },
            "source_image_file": "c984759742ddc42f71eb210b5631a85aeea0177d4df9968521bb8d7b673a111b.jpg"
          },
          {
            "type": "chemical",
            "name": "Ni₃S₄/NiFe-LDH",
            "properties": {
              "description": "Nickel sulfide on NiFe-LDH",
              "extracted_from_image": "cbcfb1299e02905b1cb87aec95e106c70f46c57d06b91e5d91fc28393259cfe8.jpg"
            },
            "source_image_file": "cbcfb1299e02905b1cb87aec95e106c70f46c57d06b91e5d91fc28393259cfe8.jpg"
          }
        ]
      },
      {
        "id": "synth_step_1",
        "type": "synthesis",
        "name": "Corrosion-driven Ni₃S₄/NiFe-LDH heterostructure",
        "procedure": "Ni₃S₄/NiFe-LDH/IF is synthesized in just 1 h through immersing IF in a mixed solution containing NiCl₂ and Na₂S₂O₃ at room temperature and atmospheric pressure. During spontaneous IF corrosion, a compositional and gradient structure forms, with Ni₃S₄ dominating the surface and NiFe-LDH enriching the core. Specifically, in the anodic region, the iron substrate and S₂O₃²⁻ undergo oxidation reactions to form Fe³⁺ and S²⁻. In the cathodic region, dissolved oxygen obtains electrons and reacts with water to produce OH⁻. Subsequently, the S²⁻-rich solution reacts with Ni²⁺, promoting Ni₃S₄ formation at the solution interface. Finally, restricted outward diffusion causes Fe³⁺ to accumulate near the foam surface, where it rapidly coordinates with Ni²⁺ and OH⁻ to form a NiFe-LDH-rich inner layer.",
        "unit_operations": [
          {
            "id": "unit_op_1.1",
            "name": "Anodic corrosion",
            "method": "Redox corrosion",
            "conditions": {},
            "procedure_snippet": "Fe → Fe³⁺ + 3e⁻ and S₂O₃²⁻ → S²⁻ + SO₃²⁻ + 2e⁻"
          },
          {
            "id": "unit_op_1.2",
            "name": "Cathodic reaction",
            "method": "Oxygen reduction",
            "conditions": {},
            "procedure_snippet": "O₂ + 2H₂O + 4e⁻ → 4OH⁻"
          },
          {
            "id": "unit_op_1.3",
            "name": "Ni₃S₄ formation",
            "method": "Sulfide precipitation",
            "conditions": {},
            "procedure_snippet": "3Ni²⁺ + 4S²⁻ → Ni₃S₄"
          },
          {
            "id": "unit_op_1.4",
            "name": "NiFe-LDH formation",
            "method": "Coordination precipitation",
            "conditions": {},
            "procedure_snippet": "Ni²⁺ + Fe³⁺ + OH⁻ → NiFe-LDH"
          }
        ],
        "method": "One-step corrosion engineering",
        "conditions": {
          "time": {
            "value": 1,
            "unit": "h"
          },
          "temperature": {
            "value": 25,
            "unit": "°C"
          },
          "pressure": {
            "value": 1,
            "unit": "atm"
          },
          "atmosphere": {
            "value": "ambient"
          }
        },
        "source_text": "The Ni₃S₄/NiFe-LDH/IF is synthesized in just 1 h through immersing IF in a mixed solution containing NiCl₂ and Na₂S₂O₃ at room temperature and atmospheric pressure... Figure 1b shows the specific synthesis mechanism."
      },
      {
        "id": "chem_NiFe_LDH_IF",
        "type": "chemical",
        "name": "NiFe-LDH/IF",
        "aliases": [
          "NiFe-LDH/IF"
        ],
        "formula": "NiFe-LDH",
        "related_images": [
          "0e8bbd12303646f20f08741255c07dd16cd1a04e57ae7b24d96a9df75e63f610.jpg",
          "536e992e87fe599dad11c25f9bf9255a3a18ef942ac8620b0f3634c3d8c27ae0.jpg",
          "6d7aeae7582d02a1c5173ef0115db69c064a07d67f1dae25b7aca02049dec833.jpg",
          "794ec9bb8a8cbd9236a01b58d8a7c1be6c6e990d80ddf5a82983763f242bb833.jpg",
          "8f91dc9e7628f37d84fbb3543b5ad6c8addbc5bb86c76cceb4d26090efe80a87.jpg",
          "b8503a1e36c3af4ce09ab518a86b034a5ee4ce6f5c2d0a7667d99dc5d9a7069e.jpg",
          "b92057ec94c53a202c5f8a8868cc9b3e2f0e8334fd96e7d2d88d9e5bb0deb176.jpg",
          "c984759742ddc42f71eb210b5631a85aeea0177d4df9968521bb8d7b673a111b.jpg",
          "cbcfb1299e02905b1cb87aec95e106c70f46c57d06b91e5d91fc28393259cfe8.jpg",
          "e1a6feac9e2bfcdec5a6d60008b480beb815eb1fb23c3e6d6949c909b908f3d5.jpg",
          "e62082d445b186aa532b1e88a6ab58bee111fa42f4c2aa1682eb947872d37069.jpg"
        ],
        "visual_evidence": [
          {
            "type": "chemical",
            "name": "Ni₄Fe-LDH/F(1)",
            "properties": {
              "description": "Nickel-iron layered double hydroxide on F support, variant 1",
              "extracted_from_image": "0e8bbd12303646f20f08741255c07dd16cd1a04e57ae7b24d96a9df75e63f610.jpg"
            },
            "source_image_file": "0e8bbd12303646f20f08741255c07dd16cd1a04e57ae7b24d96a9df75e63f610.jpg"
          },
          {
            "type": "chemical",
            "name": "Ni₄Fe-LDH/F(2)",
            "properties": {
              "description": "Nickel-iron layered double hydroxide on F support, variant 2",
              "extracted_from_image": "0e8bbd12303646f20f08741255c07dd16cd1a04e57ae7b24d96a9df75e63f610.jpg"
            },
            "source_image_file": "0e8bbd12303646f20f08741255c07dd16cd1a04e57ae7b24d96a9df75e63f610.jpg"
          },
          {
            "type": "chemical",
            "name": "NiFe-LDH/F(1)",
            "properties": {
              "description": "Nickel-iron layered double hydroxide on F support, variant 1",
              "extracted_from_image": "0e8bbd12303646f20f08741255c07dd16cd1a04e57ae7b24d96a9df75e63f610.jpg"
            },
            "source_image_file": "0e8bbd12303646f20f08741255c07dd16cd1a04e57ae7b24d96a9df75e63f610.jpg"
          },
          {
            "type": "chemical",
            "name": "NiFe-LDH/F(2)",
            "properties": {
              "description": "Nickel-iron layered double hydroxide on F support, variant 2",
              "extracted_from_image": "0e8bbd12303646f20f08741255c07dd16cd1a04e57ae7b24d96a9df75e63f610.jpg"
            },
            "source_image_file": "0e8bbd12303646f20f08741255c07dd16cd1a04e57ae7b24d96a9df75e63f610.jpg"
          },
          {
            "type": "chemical",
            "name": "NiFe-LDH",
            "properties": {
              "description": "Nickel-iron layered double hydroxide",
              "extracted_from_image": "0e8bbd12303646f20f08741255c07dd16cd1a04e57ae7b24d96a9df75e63f610.jpg"
            },
            "source_image_file": "0e8bbd12303646f20f08741255c07dd16cd1a04e57ae7b24d96a9df75e63f610.jpg"
          },
          {
            "type": "chemical",
            "name": "Ni-LDH/F(2)",
            "properties": {
              "description": "Nickel layered double hydroxide on F support, variant 2",
              "extracted_from_image": "0e8bbd12303646f20f08741255c07dd16cd1a04e57ae7b24d96a9df75e63f610.jpg"
            },
            "source_image_file": "0e8bbd12303646f20f08741255c07dd16cd1a04e57ae7b24d96a9df75e63f610.jpg"
          },
          {
            "type": "chemical",
            "name": "NiFe-LDH",
            "properties": {
              "description": "Nickel-iron layered double hydroxide",
              "extracted_from_image": "536e992e87fe599dad11c25f9bf9255a3a18ef942ac8620b0f3634c3d8c27ae0.jpg"
            },
            "source_image_file": "536e992e87fe599dad11c25f9bf9255a3a18ef942ac8620b0f3634c3d8c27ae0.jpg"
          },
          {
            "type": "chemical",
            "name": "NiFe-LDH/NF",
            "properties": {
              "description": "Nickel-Iron Layered Double Hydroxide on Nickel Foam",
              "extracted_from_image": "6d7aeae7582d02a1c5173ef0115db69c064a07d67f1dae25b7aca02049dec833.jpg"
            },
            "source_image_file": "6d7aeae7582d02a1c5173ef0115db69c064a07d67f1dae25b7aca02049dec833.jpg"
          },
          {
            "type": "chemical",
            "name": "NiO LDHs",
            "properties": {
              "description": "Nickel oxide layered double hydroxide",
              "extracted_from_image": "794ec9bb8a8cbd9236a01b58d8a7c1be6c6e990d80ddf5a82983763f242bb833.jpg"
            },
            "source_image_file": "794ec9bb8a8cbd9236a01b58d8a7c1be6c6e990d80ddf5a82983763f242bb833.jpg"
          },
          {
            "type": "chemical",
            "name": "NiFe-LDH",
            "properties": {
              "description": "Nickel-iron layered double hydroxide",
              "extracted_from_image": "8f91dc9e7628f37d84fbb3543b5ad6c8addbc5bb86c76cceb4d26090efe80a87.jpg"
            },
            "source_image_file": "8f91dc9e7628f37d84fbb3543b5ad6c8addbc5bb86c76cceb4d26090efe80a87.jpg"
          },
          {
            "type": "chemical",
            "name": "NiFe-LDH",
            "properties": {
              "full_name": "Nickel-Iron Layered Double Hydroxide",
              "representation": "layered structure with red/blue ions",
              "extracted_from_image": "b8503a1e36c3af4ce09ab518a86b034a5ee4ce6f5c2d0a7667d99dc5d9a7069e.jpg"
            },
            "source_image_file": "b8503a1e36c3af4ce09ab518a86b034a5ee4ce6f5c2d0a7667d99dc5d9a7069e.jpg"
          },
          {
            "type": "chemical",
            "name": "NiFe-LDH",
            "properties": {
              "extracted_from_image": "b92057ec94c53a202c5f8a8868cc9b3e2f0e8334fd96e7d2d88d9e5bb0deb176.jpg"
            },
            "source_image_file": "b92057ec94c53a202c5f8a8868cc9b3e2f0e8334fd96e7d2d88d9e5bb0deb176.jpg"
          },
          {
            "type": "chemical",
            "name": "NiFe-LDH",
            "properties": {
              "description": "Nickel-Iron layered double hydroxide",
              "extracted_from_image": "c984759742ddc42f71eb210b5631a85aeea0177d4df9968521bb8d7b673a111b.jpg"
            },
            "source_image_file": "c984759742ddc42f71eb210b5631a85aeea0177d4df9968521bb8d7b673a111b.jpg"
          },
          {
            "type": "chemical",
            "name": "Ni foil",
            "properties": {
              "description": "Nickel foil substrate",
              "extracted_from_image": "cbcfb1299e02905b1cb87aec95e106c70f46c57d06b91e5d91fc28393259cfe8.jpg"
            },
            "source_image_file": "cbcfb1299e02905b1cb87aec95e106c70f46c57d06b91e5d91fc28393259cfe8.jpg"
          },
          {
            "type": "chemical",
            "name": "NiFe-LDH",
            "properties": {
              "description": "Nickel-iron layered double hydroxide",
              "extracted_from_image": "cbcfb1299e02905b1cb87aec95e106c70f46c57d06b91e5d91fc28393259cfe8.jpg"
            },
            "source_image_file": "cbcfb1299e02905b1cb87aec95e106c70f46c57d06b91e5d91fc28393259cfe8.jpg"
          },
          {
            "type": "chemical",
            "name": "NiFe-LDH",
            "properties": {
              "description": "Nickel-Iron Layered Double Hydroxide",
              "extracted_from_image": "e1a6feac9e2bfcdec5a6d60008b480beb815eb1fb23c3e6d6949c909b908f3d5.jpg"
            },
            "source_image_file": "e1a6feac9e2bfcdec5a6d60008b480beb815eb1fb23c3e6d6949c909b908f3d5.jpg"
          },
          {
            "type": "chemical",
            "name": "NiFe-LDH",
            "properties": {
              "extracted_from_image": "e62082d445b186aa532b1e88a6ab58bee111fa42f4c2aa1682eb947872d37069.jpg"
            },
            "source_image_file": "e62082d445b186aa532b1e88a6ab58bee111fa42f4c2aa1682eb947872d37069.jpg"
          }
        ]
      },
      {
        "id": "chem_S_FeOOH_IF",
        "type": "chemical",
        "name": "S-FeOOH/IF",
        "aliases": [
          "S-FeOOH/IF"
        ],
        "formula": "FeOOH",
        "related_images": [
          "e62082d445b186aa532b1e88a6ab58bee111fa42f4c2aa1682eb947872d37069.jpg"
        ],
        "visual_evidence": [
          {
            "type": "chemical",
            "name": "FeOOH",
            "properties": {
              "extracted_from_image": "e62082d445b186aa532b1e88a6ab58bee111fa42f4c2aa1682eb947872d37069.jpg"
            },
            "source_image_file": "e62082d445b186aa532b1e88a6ab58bee111fa42f4c2aa1682eb947872d37069.jpg"
          }
        ]
      },
      {
        "id": "chem_Ni3S4_IF",
        "type": "chemical",
        "name": "Ni₃S₄/IF",
        "aliases": [
          "Ni₃S₄ / IF"
        ],
        "formula": "Ni₃S₄",
        "related_images": [
          "536e992e87fe599dad11c25f9bf9255a3a18ef942ac8620b0f3634c3d8c27ae0.jpg",
          "8f91dc9e7628f37d84fbb3543b5ad6c8addbc5bb86c76cceb4d26090efe80a87.jpg",
          "b8503a1e36c3af4ce09ab518a86b034a5ee4ce6f5c2d0a7667d99dc5d9a7069e.jpg",
          "c984759742ddc42f71eb210b5631a85aeea0177d4df9968521bb8d7b673a111b.jpg"
        ],
        "visual_evidence": [
          {
            "type": "chemical",
            "name": "Ni3S2",
            "properties": {
              "description": "Nickel sulfide",
              "extracted_from_image": "536e992e87fe599dad11c25f9bf9255a3a18ef942ac8620b0f3634c3d8c27ae0.jpg"
            },
            "source_image_file": "536e992e87fe599dad11c25f9bf9255a3a18ef942ac8620b0f3634c3d8c27ae0.jpg"
          },
          {
            "type": "chemical",
            "name": "Ni3S4",
            "properties": {
              "description": "Nickel sulfide phase",
              "extracted_from_image": "8f91dc9e7628f37d84fbb3543b5ad6c8addbc5bb86c76cceb4d26090efe80a87.jpg"
            },
            "source_image_file": "8f91dc9e7628f37d84fbb3543b5ad6c8addbc5bb86c76cceb4d26090efe80a87.jpg"
          },
          {
            "type": "chemical",
            "name": "NiS₄",
            "properties": {
              "representation": "blue tetrahedral structure",
              "extracted_from_image": "b8503a1e36c3af4ce09ab518a86b034a5ee4ce6f5c2d0a7667d99dc5d9a7069e.jpg"
            },
            "source_image_file": "b8503a1e36c3af4ce09ab518a86b034a5ee4ce6f5c2d0a7667d99dc5d9a7069e.jpg"
          },
          {
            "type": "chemical",
            "name": "Ni3S2",
            "properties": {
              "description": "Nickel sulfide",
              "extracted_from_image": "c984759742ddc42f71eb210b5631a85aeea0177d4df9968521bb8d7b673a111b.jpg"
            },
            "source_image_file": "c984759742ddc42f71eb210b5631a85aeea0177d4df9968521bb8d7b673a111b.jpg"
          }
        ]
      },
      {
        "id": "synth_step_2",
        "type": "synthesis",
        "name": "NiFe-LDH/IF synthesis",
        "procedure": "Iron foam treated solely with NiCl₂ forms a NiFe-LDH phase.",
        "method": "Corrosion in NiCl₂",
        "conditions": {
          "temperature": {
            "value": 25,
            "unit": "°C"
          }
        },
        "source_text": "the sample treated solely with NiCl₂ forms a NiFe-LDH phase (Figures S2d and S9b)"
      },
      {
        "id": "synth_step_3",
        "type": "synthesis",
        "name": "S-FeOOH/IF synthesis",
        "procedure": "Iron foam reacted with Na₂S₂O₃ exhibits a typical orthorhombic FeOOH phase.",
        "method": "Corrosion in Na₂S₂O₃",
        "conditions": {
          "temperature": {
            "value": 25,
            "unit": "°C"
          }
        },
        "source_text": "the sample reacted with Na₂S₂O₃ exhibits a typical orthorhombic FeOOH phase (Figures S2c and S9a)"
      },
      {
        "id": "synth_step_4",
        "type": "synthesis",
        "name": "Ni₃S₄/IF synthesis",
        "procedure": "The pH of the Na₂S₂O₃ etching solution is adjusted to obtain the Ni₃S₄ phase.",
        "method": "pH-adjusted corrosion",
        "conditions": {
          "temperature": {
            "value": 25,
            "unit": "°C"
          }
        },
        "source_text": "the pH of the Na₂S₂O₃ etching solution is adjusted to obtain the Ni₃S₄ phase (Figures S4 and S9c)"
      },
      {
        "id": "chem_RuO2_IF",
        "type": "chemical",
        "name": "RuO₂/IF",
        "aliases": [
          "RuO₂ / IF"
        ],
        "formula": "RuO₂",
        "related_images": [
          "536e992e87fe599dad11c25f9bf9255a3a18ef942ac8620b0f3634c3d8c27ae0.jpg",
          "7e4a57774490b261888cd9283e460149b85fb62ffe4b0127e21a913dfd8e70d9.jpg",
          "b92057ec94c53a202c5f8a8868cc9b3e2f0e8334fd96e7d2d88d9e5bb0deb176.jpg",
          "c984759742ddc42f71eb210b5631a85aeea0177d4df9968521bb8d7b673a111b.jpg"
        ],
        "visual_evidence": [
          {
            "type": "chemical",
            "name": "RuO2",
            "properties": {
              "description": "Ruthenium dioxide",
              "extracted_from_image": "536e992e87fe599dad11c25f9bf9255a3a18ef942ac8620b0f3634c3d8c27ae0.jpg"
            },
            "source_image_file": "536e992e87fe599dad11c25f9bf9255a3a18ef942ac8620b0f3634c3d8c27ae0.jpg"
          },
          {
            "type": "chemical",
            "name": "RuO2//Pt/C//IF",
            "properties": {
              "description": "RuO2 anode // Pt/C cathode on iron foam",
              "extracted_from_image": "536e992e87fe599dad11c25f9bf9255a3a18ef942ac8620b0f3634c3d8c27ae0.jpg"
            },
            "source_image_file": "536e992e87fe599dad11c25f9bf9255a3a18ef942ac8620b0f3634c3d8c27ae0.jpg"
          },
          {
            "type": "chemical",
            "name": "RuO₂",
            "properties": {
              "formula": "RuO₂",
              "description": "Reference material",
              "extracted_from_image": "7e4a57774490b261888cd9283e460149b85fb62ffe4b0127e21a913dfd8e70d9.jpg"
            },
            "source_image_file": "7e4a57774490b261888cd9283e460149b85fb62ffe4b0127e21a913dfd8e70d9.jpg"
          },
          {
            "type": "chemical",
            "name": "RuO2/S-FeOOH",
            "properties": {
              "extracted_from_image": "b92057ec94c53a202c5f8a8868cc9b3e2f0e8334fd96e7d2d88d9e5bb0deb176.jpg"
            },
            "source_image_file": "b92057ec94c53a202c5f8a8868cc9b3e2f0e8334fd96e7d2d88d9e5bb0deb176.jpg"
          },
          {
            "type": "chemical",
            "name": "RuO2",
            "properties": {
              "description": "Ruthenium dioxide",
              "extracted_from_image": "c984759742ddc42f71eb210b5631a85aeea0177d4df9968521bb8d7b673a111b.jpg"
            },
            "source_image_file": "c984759742ddc42f71eb210b5631a85aeea0177d4df9968521bb8d7b673a111b.jpg"
          },
          {
            "type": "material",
            "name": "RuO2/IF/PVCF",
            "properties": {
              "description": "Composite electrode on PVCF substrate",
              "extracted_from_image": "c984759742ddc42f71eb210b5631a85aeea0177d4df9968521bb8d7b673a111b.jpg"
            },
            "source_image_file": "c984759742ddc42f71eb210b5631a85aeea0177d4df9968521bb8d7b673a111b.jpg"
          }
        ]
      },
      {
        "id": "chem_Ru_NiFe_LDH_IF",
        "type": "chemical",
        "name": "Ru-NiFe-LDH/IF",
        "aliases": [
          "RuNiFe-LDH/IF",
          "Ru - NiFe - LDH / IF"
        ],
        "formula": "Ru-NiFe-LDH",
        "related_images": [
          "536e992e87fe599dad11c25f9bf9255a3a18ef942ac8620b0f3634c3d8c27ae0.jpg",
          "c984759742ddc42f71eb210b5631a85aeea0177d4df9968521bb8d7b673a111b.jpg"
        ],
        "visual_evidence": [
          {
            "type": "chemical",
            "name": "Ru-NiFe-LDH",
            "properties": {
              "description": "Ruthenium-modified NiFe layered double hydroxide",
              "extracted_from_image": "536e992e87fe599dad11c25f9bf9255a3a18ef942ac8620b0f3634c3d8c27ae0.jpg"
            },
            "source_image_file": "536e992e87fe599dad11c25f9bf9255a3a18ef942ac8620b0f3634c3d8c27ae0.jpg"
          },
          {
            "type": "chemical",
            "name": "Ru-NiFe-LDH/IF",
            "properties": {
              "description": "Ru-NiFe-LDH on iron foam",
              "extracted_from_image": "536e992e87fe599dad11c25f9bf9255a3a18ef942ac8620b0f3634c3d8c27ae0.jpg"
            },
            "source_image_file": "536e992e87fe599dad11c25f9bf9255a3a18ef942ac8620b0f3634c3d8c27ae0.jpg"
          },
          {
            "type": "chemical",
            "name": "Ru-NiFe-LDH",
            "properties": {
              "description": "Ruthenium-modified NiFe layered double hydroxide",
              "extracted_from_image": "c984759742ddc42f71eb210b5631a85aeea0177d4df9968521bb8d7b673a111b.jpg"
            },
            "source_image_file": "c984759742ddc42f71eb210b5631a85aeea0177d4df9968521bb8d7b673a111b.jpg"
          }
        ]
      },
      {
        "id": "chem_Ni3S4_NiFe-LDH_IF",
        "type": "chemical",
        "name": "Ni₃S₄/NiFe-LDH/IF",
        "aliases": [
          "Ni₃S₄/NiFe-LDH",
          "the catalyst"
        ],
        "properties": {
          "nanosheet thickness": {
            "value": 3.88,
            "unit": "nm"
          }
        },
        "related_images": [
          "18952283934efc6245bc9c4d51574b20aeda598fa1d10859970a57e6817198b6.jpg"
        ],
        "visual_evidence": [
          {
            "type": "material",
            "name": "Catalyst",
            "properties": {
              "description": "Anode catalyst",
              "extracted_from_image": "18952283934efc6245bc9c4d51574b20aeda598fa1d10859970a57e6817198b6.jpg"
            },
            "source_image_file": "18952283934efc6245bc9c4d51574b20aeda598fa1d10859970a57e6817198b6.jpg"
          }
        ]
      }
    ],
    "edges": [
      {
        "id": "edge_input_chem_iron_foam_synth_step_1",
        "type": "synthesis_input",
        "source_id": "chem_iron_foam",
        "target_id": "synth_step_1",
        "properties": {
          "role": "substrate",
          "iron_source": true
        }
      },
      {
        "id": "edge_input_chem_NiCl2_synth_step_1",
        "type": "synthesis_input",
        "source_id": "chem_NiCl2",
        "target_id": "synth_step_1",
        "properties": {
          "role": "precursor"
        }
      },
      {
        "id": "edge_input_chem_Na2S2O3_synth_step_1",
        "type": "synthesis_input",
        "source_id": "chem_Na2S2O3",
        "target_id": "synth_step_1",
        "properties": {
          "role": "precursor"
        }
      },
      {
        "id": "edge_output_synth_step_1_chem_Ni3S4_NiFe_LDH_IF",
        "type": "synthesis_output",
        "source_id": "synth_step_1",
        "target_id": "chem_Ni3S4_NiFe_LDH_IF",
        "properties": {
          "form": "nanosheet heterostructure on foam"
        }
      },
      {
        "id": "edge_input_chem_iron_foam_synth_step_2",
        "type": "synthesis_input",
        "source_id": "chem_iron_foam",
        "target_id": "synth_step_2",
        "properties": {
          "role": "substrate"
        }
      },
      {
        "id": "edge_input_chem_NiCl2_synth_step_2",
        "type": "synthesis_input",
        "source_id": "chem_NiCl2",
        "target_id": "synth_step_2",
        "properties": {
          "role": "precursor"
        }
      },
      {
        "id": "edge_output_synth_step_2_chem_NiFe_LDH_IF",
        "type": "synthesis_output",
        "source_id": "synth_step_2",
        "target_id": "chem_NiFe_LDH_IF",
        "properties": {
          "form": "phase on IF"
        }
      },
      {
        "id": "edge_input_chem_iron_foam_synth_step_3",
        "type": "synthesis_input",
        "source_id": "chem_iron_foam",
        "target_id": "synth_step_3",
        "properties": {
          "role": "substrate"
        }
      },
      {
        "id": "edge_input_chem_Na2S2O3_synth_step_3",
        "type": "synthesis_input",
        "source_id": "chem_Na2S2O3",
        "target_id": "synth_step_3",
        "properties": {
          "role": "precursor"
        }
      },
      {
        "id": "edge_output_synth_step_3_chem_S_FeOOH_IF",
        "type": "synthesis_output",
        "source_id": "synth_step_3",
        "target_id": "chem_S_FeOOH_IF",
        "properties": {
          "form": "orthorhombic phase"
        }
      },
      {
        "id": "edge_input_chem_iron_foam_synth_step_4",
        "type": "synthesis_input",
        "source_id": "chem_iron_foam",
        "target_id": "synth_step_4",
        "properties": {
          "role": "substrate"
        }
      },
      {
        "id": "edge_input_chem_Na2S2O3_synth_step_4",
        "type": "synthesis_input",
        "source_id": "chem_Na2S2O3",
        "target_id": "synth_step_4",
        "properties": {
          "role": "precursor"
        }
      },
      {
        "id": "edge_output_synth_step_4_chem_Ni3S4_IF",
        "type": "synthesis_output",
        "source_id": "synth_step_4",
        "target_id": "chem_Ni3S4_IF",
        "properties": {
          "form": "phase on IF"
        }
      }
    ],
    "catalyst_tested_ids": [
      "chem_Ru_NiFe_LDH_IF",
      "chem_RuO2_IF"
    ]
  },
  "testing": {
    "nodes": [
      {
        "id": "chem_Ni3S4_NiFe_LDH_IF",
        "type": "chemical",
        "name": "Ni₃S₄/NiFe-LDH/IF",
        "aliases": [
          "Ni₃S₄ / NiFe -LDH/IF",
          "Ni3S4/NiFe-LDH/IF"
        ],
        "formula": "Ni₃S₄/NiFe-LDH"
      },
      {
        "id": "test_1",
        "type": "testing",
        "catalyst_id": "chem_Ni3S4_NiFe_LDH_IF",
        "description": "OER performance comparison in 1 M KOH (three-electrode)",
        "conditions_json": {
          "reaction_type": {
            "value": "OER",
            "unit": "electrochemical"
          },
          "electrolyte": {
            "value": "1 M KOH",
            "unit": "solution"
          },
          "temperature": {
            "value": 25,
            "unit": "°C"
          },
          "cell_configuration": {
            "value": "three-electrode",
            "unit": "setup"
          }
        },
        "results_json": {
          "overpotential_at_200_mA_cm2": {
            "value": 250,
            "unit": "mV"
          },
          "overpotential_at_500_mA_cm2": {
            "value": 297,
            "unit": "mV"
          },
          "Tafel_slope": {
            "value": 30.8,
            "unit": "mV/dec"
          }
        },
        "source_text": "The OER performance of Ni₃S₄ / NiFe -LDH/IF is evaluated in 1M KOH at 25°C in a three-electrode system... achieves an overpotential of 250 mV at 200 mA cm⁻²... 500 mA cm⁻² at 297 mV... Tafel slope of 30.8 mV dec⁻¹"
      },
      {
        "id": "test_2",
        "type": "testing",
        "catalyst_id": "chem_Ni3S4_NiFe_LDH_IF",
        "description": "OER performance in simulated seawater",
        "conditions_json": {
          "reaction_type": {
            "value": "OER",
            "unit": "electrochemical"
          },
          "electrolyte": {
            "value": "1 M KOH + 0.5 M NaCl",
            "unit": "simulated seawater"
          }
        },
        "results_json": {
          "overpotential_at_500_mA_cm2": {
            "value": 326,
            "unit": "mV"
          }
        },
        "source_text": "the catalyst exhibits low overpotentials of 297 mV in 1 M KOH and 326 mV in simulated seawater at 500 mA cm⁻²"
      },
      {
        "id": "test_3",
        "type": "testing",
        "catalyst_id": "chem_Ni3S4_NiFe_LDH_IF",
        "description": "OER stability in 1 M KOH",
        "conditions_json": {
          "reaction_type": {
            "value": "OER",
            "unit": "electrochemical"
          },
          "electrolyte": {
            "value": "1 M KOH",
            "unit": "solution"
          },
          "current_density": {
            "value": 500,
            "unit": "mA/cm²"
          }
        },
        "results_json": {
          "stability_retention": {
            "value": 96.5,
            "unit": "% after 100 h"
          }
        },
        "source_text": "Stability tests show that Ni₃S₄ / NiFe -LDH/IF retains 96.5% OER stability after 100 h of operation at 500 mA cm⁻²"
      },
      {
        "id": "test_4",
        "type": "testing",
        "catalyst_id": "chem_Ni3S4_NiFe_LDH_IF",
        "description": "OER stability in simulated seawater",
        "conditions_json": {
          "reaction_type": {
            "value": "OER",
            "unit": "electrochemical"
          },
          "electrolyte": {
            "value": "1 M KOH + 0.5 M NaCl",
            "unit": "simulated seawater"
          },
          "current_density": {
            "value": 500,
            "unit": "mA/cm²"
          }
        },
