Repository: Tai609/NebulaMat

<div align="center">

# NebulaMat

**A local-first AI research workbench for materials discovery and reproducible science.**

NebulaMat brings agent conversations, scientific files, notebooks, knowledge graphs,
materials workflows, compute runs, and provenance into one inspectable desktop workspace.

<p>
  <b>English</b> · <a href="./README.zh.md">简体中文</a>
<p>
</div>

> [!IMPORTANT]
> NebulaMat is beta research software. Treat generated structures, energies,
> citations, figures, and conclusions as drafts until they have passed the
> appropriate computational or human review.
  <a href="#design-philosophy">Design</a> ·
  <a href="#agent-orchestration">Agents</a> ·

File: runtime/catda/full_output/output_1004/graph/full_output.json (part 1 of 4)
{
  "synthesis": {
    "nodes": [
      {
        "id": "chem_Ni_RuO2",
        "type": "chemical",
        "name": "Ni-RuO₂",
        "aliases": [
          "Ni - RuO₂",
          "Ni-doped RuO₂"
        ],
        "formula": "Ni-RuO₂"
      },
      {
        "id": "chem_RuO2",
        "type": "chemical",
        "name": "RuO2",
        "aliases": [
          "RuO₂",
          "un-doped RuO2"
        ],
        "formula": "RuO2",
        "properties": {
          "average particle diameter": {
            "value": 2.7,
            "unit": "nm"
          }
        },
        "related_images": [
          "50df7f662304729cce811ac48a435902756b8544d04d1a465402e03a88edf015.jpg",
          "6e0a71d3e237b0cd386dd2159479cfb5cdd4cb81e67f5d479ed0a1f55109b80b.jpg",
          "95149e8fa43c1c497fb74a6e6930190c96c03e2097ea69144ecc069eb22947c4.jpg",
          "a3f18cfdffdf1262a11d1a26b2af7d36a0891c489c6a124ac5096b04fbe0ca75.jpg",
          "b0925fc1b6ea8bb75dde9ab0bc0d1eac4bf106b8654f5dd86b5dda67b6ff66ac.jpg",
          "c2d75ba0702402fe9c52c24da8e551edfc0eff9dc1786afa20fdab592190f05b.jpg",
          "d0433acddb1c3be15b961e71f037bf14af60e3dbefd564369b13ea47af4a487d.jpg",
          "e02f164398fda0ddf46c525ab9e939c29f4835c1a62da6dd9a4a8ed3766b500a.jpg"
        ],
        "visual_evidence": [
          {
            "type": "chemical",
            "name": "RuO₂ (PDF-87-1734)",
            "properties": {
              "extracted_from_image": "50df7f662304729cce811ac48a435902756b8544d04d1a465402e03a88edf015.jpg"
            },
            "source_image_file": "50df7f662304729cce811ac48a435902756b8544d04d1a465402e03a88edf015.jpg"
          },
          {
            "type": "chemical",
            "name": "Ru",
            "properties": {
              "description": "Ruthenium element, labeled prominently in the image",
              "extracted_from_image": "6e0a71d3e237b0cd386dd2159479cfb5cdd4cb81e67f5d479ed0a1f55109b80b.jpg"
            },
            "source_image_file": "6e0a71d3e237b0cd386dd2159479cfb5cdd4cb81e67f5d479ed0a1f55109b80b.jpg"
          },
          {
            "type": "chemical",
            "name": "Ruthenium-based structure",
            "properties": {
              "description": "Green-colored chemical structure or particle aggregate associated with Ru label",
              "extracted_from_image": "6e0a71d3e237b0cd386dd2159479cfb5cdd4cb81e67f5d479ed0a1f55109b80b.jpg"
            },
            "source_image_file": "6e0a71d3e237b0cd386dd2159479cfb5cdd4cb81e67f5d479ed0a1f55109b80b.jpg"
          },
          {
            "type": "chemical",
            "name": "RuO2",
            "properties": {
              "description": "Ruthenium Dioxide",
              "extracted_from_image": "95149e8fa43c1c497fb74a6e6930190c96c03e2097ea69144ecc069eb22947c4.jpg"
            },
            "source_image_file": "95149e8fa43c1c497fb74a6e6930190c96c03e2097ea69144ecc069eb22947c4.jpg"
          },
          {
            "type": "chemical",
            "name": "RuO2",
            "properties": {
              "formula": "RuO2",
              "description": "Reference material",
              "extracted_from_image": "a3f18cfdffdf1262a11d1a26b2af7d36a0891c489c6a124ac5096b04fbe0ca75.jpg"
            },
            "source_image_file": "a3f18cfdffdf1262a11d1a26b2af7d36a0891c489c6a124ac5096b04fbe0ca75.jpg"
          },
          {
            "type": "chemical",
            "name": "RuO₂ (II)",
            "properties": {
              "symbol": "○",
              "extracted_from_image": "b0925fc1b6ea8bb75dde9ab0bc0d1eac4bf106b8654f5dd86b5dda67b6ff66ac.jpg"
            },
            "source_image_file": "b0925fc1b6ea8bb75dde9ab0bc0d1eac4bf106b8654f5dd86b5dda67b6ff66ac.jpg"
          },
          {
            "type": "chemical",
            "name": "RuO₂ (I)",
            "properties": {
              "symbol": "○",
              "extracted_from_image": "b0925fc1b6ea8bb75dde9ab0bc0d1eac4bf106b8654f5dd86b5dda67b6ff66ac.jpg"
            },
            "source_image_file": "b0925fc1b6ea8bb75dde9ab0bc0d1eac4bf106b8654f5dd86b5dda67b6ff66ac.jpg"
          },
          {
            "type": "chemical",
            "name": "RuO₂ (III)",
            "properties": {
              "symbol": "■",
              "extracted_from_image": "b0925fc1b6ea8bb75dde9ab0bc0d1eac4bf106b8654f5dd86b5dda67b6ff66ac.jpg"
            },
            "source_image_file": "b0925fc1b6ea8bb75dde9ab0bc0d1eac4bf106b8654f5dd86b5dda67b6ff66ac.jpg"
          },
          {
            "type": "chemical",
            "name": "RuO₂ (VI)",
            "properties": {
              "symbol": "■",
              "extracted_from_image": "b0925fc1b6ea8bb75dde9ab0bc0d1eac4bf106b8654f5dd86b5dda67b6ff66ac.jpg"
            },
            "source_image_file": "b0925fc1b6ea8bb75dde9ab0bc0d1eac4bf106b8654f5dd86b5dda67b6ff66ac.jpg"
          },
          {
            "type": "chemical",
            "name": "RuO2",
            "properties": {
              "description": "Ruthenium(IV) oxide",
              "extracted_from_image": "c2d75ba0702402fe9c52c24da8e551edfc0eff9dc1786afa20fdab592190f05b.jpg"
            },
            "source_image_file": "c2d75ba0702402fe9c52c24da8e551edfc0eff9dc1786afa20fdab592190f05b.jpg"
          },
          {
            "type": "chemical",
            "name": "RuO2",
            "properties": {
              "formula": "RuO2",
              "extracted_from_image": "d0433acddb1c3be15b961e71f037bf14af60e3dbefd564369b13ea47af4a487d.jpg"
            },
            "source_image_file": "d0433acddb1c3be15b961e71f037bf14af60e3dbefd564369b13ea47af4a487d.jpg"
          },
          {
            "type": "chemical",
            "name": "RuO₂",
            "properties": {
              "color": "dark blue",
              "extracted_from_image": "e02f164398fda0ddf46c525ab9e939c29f4835c1a62da6dd9a4a8ed3766b500a.jpg"
            },
            "source_image_file": "e02f164398fda0ddf46c525ab9e939c29f4835c1a62da6dd9a4a8ed3766b500a.jpg"
          }
        ]
      },
      {
        "id": "synth_step_1",
        "type": "synthesis",
        "name": "One-pot Hydrothermal Synthesis and Calcination",
        "procedure": "The Ni-doped RuO₂ sample was prepared using a one-pot hydrothermal method followed by calcination in air, as illustrated in Figure 2a and Figure S4.",
        "unit_operations": [
          {
            "id": "unit_op_1.1",
            "name": "Hydrothermal treatment",
            "method": "One-pot hydrothermal",
            "conditions": {},
            "procedure_snippet": "one-pot hydrothermal method"
          },
          {
            "id": "unit_op_1.2",
            "name": "Calcination",
            "method": "Air calcination",
            "conditions": {
              "atmosphere": {
                "value": "air",
                "unit": "atmosphere"
              }
            },
            "procedure_snippet": "calcination in air"
          }
        ],
        "method": "Hydrothermal + calcination",
        "conditions": {
          "calcination_atmosphere": {
            "value": "air",
            "unit": "atmosphere"
          }
        },
        "source_text": "Based on the DFT calculations, the Ni-doped RuO₂ sample was prepared using a one-pot hydrothermal method followed by calcination in air, as illustrated in Figure 2a and Figure S4."
      },
      {
        "id": "chem_Ni_source",
        "type": "chemical",
        "name": "Ni source",
        "aliases": [
          "Ni precursor"
        ],
        "properties": {},
        "related_images": [
          "b05a2cf1c0fe6e721eb309304cde8c346d39f78493adf315cac10c85aac68b8f.jpg"
        ],
        "visual_evidence": [
          {
            "type": "chemical",
            "name": "RuCl3",
            "properties": {
              "representation": "structure with Cl and Ru",
              "extracted_from_image": "b05a2cf1c0fe6e721eb309304cde8c346d39f78493adf315cac10c85aac68b8f.jpg"
            },
            "source_image_file": "b05a2cf1c0fe6e721eb309304cde8c346d39f78493adf315cac10c85aac68b8f.jpg"
          },
          {
            "type": "chemical",
            "name": "NiCl2",
            "properties": {
              "representation": "structure with Cl and Ni",
              "extracted_from_image": "b05a2cf1c0fe6e721eb309304cde8c346d39f78493adf315cac10c85aac68b8f.jpg"
            },
            "source_image_file": "b05a2cf1c0fe6e721eb309304cde8c346d39f78493adf315cac10c85aac68b8f.jpg"
          }
        ]
      },
      {
        "id": "chem_PtC",
        "type": "chemical",
        "name": "20% Pt/C",
        "aliases": [
          "Pt/C"
        ],
        "formula": "Pt/C",
        "related_images": [
          "95149e8fa43c1c497fb74a6e6930190c96c03e2097ea69144ecc069eb22947c4.jpg",
          "ad3faa10685681ed2f7a8271912db856fbd4c38502d577f29d3f71a36924568a.jpg",
          "e02f164398fda0ddf46c525ab9e939c29f4835c1a62da6dd9a4a8ed3766b500a.jpg"
        ],
        "visual_evidence": [
          {
            "type": "chemical",
            "name": "20% Pt/C",
            "properties": {
              "description": "20% Platinum on Carbon catalyst",
              "extracted_from_image": "95149e8fa43c1c497fb74a6e6930190c96c03e2097ea69144ecc069eb22947c4.jpg"
            },
            "source_image_file": "95149e8fa43c1c497fb74a6e6930190c96c03e2097ea69144ecc069eb22947c4.jpg"
          },
          {
            "type": "chemical",
            "name": "20% Pt/C",
            "properties": {
              "composition": "20% Platinum on Carbon",
              "extracted_from_image": "ad3faa10685681ed2f7a8271912db856fbd4c38502d577f29d3f71a36924568a.jpg"
            },
            "source_image_file": "ad3faa10685681ed2f7a8271912db856fbd4c38502d577f29d3f71a36924568a.jpg"
          },
          {
            "type": "chemical",
            "name": "Pt/C",
            "properties": {
              "color": "light blue",
              "extracted_from_image": "e02f164398fda0ddf46c525ab9e939c29f4835c1a62da6dd9a4a8ed3766b500a.jpg"
            },
            "source_image_file": "e02f164398fda0ddf46c525ab9e939c29f4835c1a62da6dd9a4a8ed3766b500a.jpg"
          }
        ]
      },
      {
        "id": "chem_RuC",
        "type": "chemical",
        "name": "Ru/C",
        "formula": "Ru/C",
        "related_images": [
          "ad3faa10685681ed2f7a8271912db856fbd4c38502d577f29d3f71a36924568a.jpg"
        ],
        "visual_evidence": [
          {
            "type": "chemical",
            "name": "Ru/C",
            "properties": {
              "composition": "Ruthenium on Carbon",
              "extracted_from_image": "ad3faa10685681ed2f7a8271912db856fbd4c38502d577f29d3f71a36924568a.jpg"
            },
            "source_image_file": "ad3faa10685681ed2f7a8271912db856fbd4c38502d577f29d3f71a36924568a.jpg"
          }
        ]
      },
      {
        "id": "chem_com_RuO2",
        "type": "chemical",
        "name": "commercial RuO₂",
        "aliases": [
          "commercial RuO₂"
        ],
        "formula": "RuO₂"
      },
      {
        "id": "chem_Ni-RuO2",
        "type": "chemical",
        "name": "Ni-RuO2",
        "aliases": [
          "Ni-doped RuO2",
          "Ni-RuO₂"
        ],
        "formula": "Ni-RuO2",
        "properties": {
          "average particle diameter": {
            "value": 2.7,
            "unit": "nm"
          }
        },
        "related_images": [
          "71c32952b595ee61fcc6faecee0887a9634f8c3944cf4facdd86aef9a6a007f2.jpg",
          "95149e8fa43c1c497fb74a6e6930190c96c03e2097ea69144ecc069eb22947c4.jpg",
          "a3f18cfdffdf1262a11d1a26b2af7d36a0891c489c6a124ac5096b04fbe0ca75.jpg",
          "b05a2cf1c0fe6e721eb309304cde8c346d39f78493adf315cac10c85aac68b8f.jpg",
          "b0925fc1b6ea8bb75dde9ab0bc0d1eac4bf106b8654f5dd86b5dda67b6ff66ac.jpg",
          "b6efe53d7f2d467a167f7e8881025fe3e6619fc98851b7a89c92b64f832a2122.jpg"
        ],
        "visual_evidence": [
          {
            "type": "chemical",
            "name": "NiRuO2",
            "properties": {
              "formula": "NiRuO2",
              "description": "Nickel Ruthenium Oxide",
              "extracted_from_image": "71c32952b595ee61fcc6faecee0887a9634f8c3944cf4facdd86aef9a6a007f2.jpg"
            },
            "source_image_file": "71c32952b595ee61fcc6faecee0887a9634f8c3944cf4facdd86aef9a6a007f2.jpg"
          },
          {
            "type": "chemical",
            "name": "Ni-Ru",
            "properties": {
              "description": "Nickel-Ruthenium alloy or material",
              "extracted_from_image": "95149e8fa43c1c497fb74a6e6930190c96c03e2097ea69144ecc069eb22947c4.jpg"
            },
            "source_image_file": "95149e8fa43c1c497fb74a6e6930190c96c03e2097ea69144ecc069eb22947c4.jpg"
          },
          {
            "type": "chemical",
            "name": "Ni-RuO2@RuO2",
            "properties": {
              "formula": "Ni-RuO2@RuO2",
              "description": "Nickel-RuO2 core-shell structure",
              "extracted_from_image": "a3f18cfdffdf1262a11d1a26b2af7d36a0891c489c6a124ac5096b04fbe0ca75.jpg"
            },
            "source_image_file": "a3f18cfdffdf1262a11d1a26b2af7d36a0891c489c6a124ac5096b04fbe0ca75.jpg"
          },
          {
            "type": "material",
            "name": "Ru-Ni-O Black",
            "properties": {
              "representation": "black porous particle",
              "description": "nanostructured black particle",
              "extracted_from_image": "b05a2cf1c0fe6e721eb309304cde8c346d39f78493adf315cac10c85aac68b8f.jpg"
            },
            "source_image_file": "b05a2cf1c0fe6e721eb309304cde8c346d39f78493adf315cac10c85aac68b8f.jpg"
          },
          {
            "type": "material",
            "name": "Ru-Ni-O Blue",
            "properties": {
              "representation": "blue porous particle",
              "description": "nanostructured blue particle",
              "color_legend": "pink=Ru, green=Ni, blue=O",
              "extracted_from_image": "b05a2cf1c0fe6e721eb309304cde8c346d39f78493adf315cac10c85aac68b8f.jpg"
            },
            "source_image_file": "b05a2cf1c0fe6e721eb309304cde8c346d39f78493adf315cac10c85aac68b8f.jpg"
          },
          {
            "type": "chemical",
            "name": "Ni-RuO₂",
            "properties": {
              "symbol": "★",
              "extracted_from_image": "b0925fc1b6ea8bb75dde9ab0bc0d1eac4bf106b8654f5dd86b5dda67b6ff66ac.jpg"
            },
            "source_image_file": "b0925fc1b6ea8bb75dde9ab0bc0d1eac4bf106b8654f5dd86b5dda67b6ff66ac.jpg"
          },
          {
            "type": "chemical",
            "name": "Ni-RuO₂",
            "properties": {
              "peak_position": "~2.0 Å, ~3.0 Å",
              "spectrum_color": "pink",
              "extracted_from_image": "b6efe53d7f2d467a167f7e8881025fe3e6619fc98851b7a89c92b64f832a2122.jpg"
            },
            "source_image_file": "b6efe53d7f2d467a167f7e8881025fe3e6619fc98851b7a89c92b64f832a2122.jpg"
          }
        ]
      }
    ],
    "edges": [
      {
        "id": "edge_input_chem_RuO2_synth_step_1",
        "type": "synthesis_input",
        "source_id": "chem_RuO2",
        "target_id": "synth_step_1",
        "properties": {
          "role": "precursor"
        }
      },
      {
        "id": "edge_output_synth_step_1_chem_Ni_RuO2",
        "type": "synthesis_output",
        "source_id": "synth_step_1",
        "target_id": "chem_Ni_RuO2",
        "properties": {
          "form": "nanoparticles"
        }
      },
      {
        "id": "edge_input_chem_Ni_source_synth_step_1",
        "type": "synthesis_input",
        "source_id": "chem_Ni_source",
        "target_id": "synth_step_1",
        "properties": {
          "role": "dopant"
        }
      }
    ],
    "catalyst_tested_ids": [
      "chem_com_RuO2",
      "chem_PtC",
      "chem_RuC"
    ]
  },
  "testing": {
    "nodes": [
      {
        "id": "chem_Ni_RuO2",
        "type": "chemical",
        "name": "Ni-RuO₂",
        "aliases": [
          "Ni - RuO₂",
          "Ni-doped RuO₂"
        ],
        "formula": "Ni-RuO₂"
      },
      {
        "id": "chem_RuO2",
        "type": "chemical",
        "name": "RuO₂",
        "aliases": [
          "un-doped RuO₂"
        ],
        "formula": "RuO₂"
      },
      {
        "id": "chem_PtC",
        "type": "chemical",
        "name": "20% Pt/C",
        "aliases": [
          "Pt/C"
        ],
        "formula": "Pt/C"
      },
      {
        "id": "chem_RuC",
        "type": "chemical",
        "name": "Ru/C",
        "formula": "Ru/C"
      },
      {
        "id": "chem_com_RuO2",
        "type": "chemical",
        "name": "commercial RuO₂",
        "aliases": [
          "commercial RuO₂"
        ],
        "formula": "RuO₂"
      },
      {
        "id": "test_1",
        "type": "testing",
        "catalyst_id": "chem_Ni_RuO2",
        "description": "HER performance in 1 M KOH using three-electrode RDE setup",
        "conditions_json": {
          "reaction_type": {
            "value": "HER",
            "unit": "electrochemical"
          },
          "electrolyte": {
            "value": "1 M KOH",
            "unit": "solution"
          },
          "pH": {
            "value": 14,
            "unit": "pH"
          },
          "cell_configuration": {
            "value": "three-electrode",
            "unit": "RDE setup"
          },
          "method": {
            "value": "LSV",
            "unit": "linear sweep voltammetry"
          },
          "Ru_loading": {
            "value": 0.03,
            "unit": "mg/cm²"
          }
        },
        "results_json": {
          "overpotential_at_10_mA/cm²": {
            "value": 9,
            "unit": "mV"
          },
          "overpotential_at_100_mA/cm²": {
            "value": 42,
            "unit": "mV"
          },
          "overpotential_at_1000_mA/cm²": {
            "value": 134,
            "unit": "mV"
          },
          "Tafel_slope": {
            "value": 20.85,
            "unit": "mV/dec"
          },
          "exchange_current_density": {
            "value": 4.16,
            "unit": "mA/cm²"
          },
          "TOF_at_100mV": {
            "value": 7.42,
            "unit": "H₂/s"
          },
          "mass_activity_at_150mV": {
            "value": 40.1,
            "unit": "A/mg_metal"
          },
          "double_layer_capacitance_Cdl": {
            "value": "higher than RuO₂",
            "unit": "mF/cm²"
          },
          "charge_transfer_resistance_R_ct": {
            "value": 1.21,
            "unit": "Ω"
          },
          "chronoamperometry_stability": {
            "value": "stable",
            "unit": "180 hours at 100 mA/cm²"
          },
          "accelerated_durability_test": {
            "value": "negligible current density loss",
            "unit": "after 10000 CV cycles"
          }
        },
        "source_text": "The HER catalytic activities of as-prepared electrocatalysts were evaluated by linear sweep voltammetry (LSV) curves. The LSV curves indicate that the Ni-RuO₂ catalyst demonstrates the most efficient HER catalytic activity... Ni-RuO₂ achieves the lowest overpotential of 9mV at 10mAcm⁻²... overpotential of 42mV even at 100mAcm⁻²... low overpotential of 134mV at a high current density of 1000mAcm⁻²... much smaller Tafel slope (20.85mVdec⁻¹)... exchange current density 4.16mA cm⁻²... TOF values of Ni-RuO₂ are 7.42H₂s⁻¹... mass activity of 40.1A mg_meta⁻¹... chronoamperometry tests reveal that Ni-RuO₂ catalyst maintains its potential without significant change over 180 hours"
      },
      {
        "id": "test_2",
        "type": "testing",
        "catalyst_id": "chem_Ni_RuO2",
        "description": "AEMWE performance at 60°C with 1 A/cm²",
        "conditions_json": {
          "reaction_type": {
            "value": "overall water splitting",
            "unit": "AEMWE"
          },
          "temperature": {
            "value": 60,
            "unit": "°C"
          },
          "current_density": {
            "value": 1,
            "unit": "A/cm²"
          },
          "cathode": {
            "value": "Ni-RuO₂ on carbon paper",
            "unit": "working electrode"
          },
          "anode": {
            "value": "commercial RuO₂ on stainless steel fiber paper",
            "unit": "counter electrode"
          },
          "cell_voltage_at_1A/cm²": {
            "value": 1.71,
            "unit": "V"
          }
        },
        "results_json": {
          "cell_voltage": {
            "value": 1.71,
            "unit": "V at 1 A/cm²"
          },
          "current_density_at_2.2V": {
            "value": 5.2,
            "unit": "A/cm²"
          },
          "chronoamperometry_stability": {
            "value": "stable operation",
            "unit": "1000 hours at 1 A/cm²"
          },
          "charge_transfer_resistance": {
            "value": "lower than Pt/C",
            "unit": "Ω"
          }
        },
        "source_text": "Ni-RuO₂ was applied to carbon paper to form the cathode... AEMWE utilizing Ni-RuO₂ exhibits an exceptionally low cell voltage of 1.71V at 1Acm⁻²... At cell voltages of 2.2V, the current density of Ni-RuO₂-based AEMWE is 5.2Acm⁻²... The voltage of the Ni-RuO₂-based AEMWE operated at 1Acm⁻² over a period of 1000h"
      },
      {
        "id": "test_3",
        "type": "testing",
        "catalyst_id": "chem_RuO2",
        "description": "HER performance in 1 M KOH",
        "conditions_json": {
          "reaction_type": {
            "value": "HER",
            "unit": "electrochemical"
          },
          "electrolyte": {
            "value": "1 M KOH",
            "unit": "solution"
          },
          "method": {
            "value": "LSV",
            "unit": "linear sweep voltammetry"
          }
        },
        "results_json": {
          "overpotential_at_100_mA/cm²": {
            "value": 71,
            "unit": "mV"
          },
          "Tafel_slope": {
            "value": 31.87,
            "unit": "mV/dec"
          }
        },
        "source_text": "Ni-RuO₂... significantly outperforming RuO₂ (71mV)... Tafel slope (31.87mVdec⁻¹)"
      },
      {
        "id": "test_4",
        "type": "testing",
        "catalyst_id": "chem_PtC",
        "description": "HER performance in 1 M KOH",
        "conditions_json": {
          "reaction_type": {
            "value": "HER",
            "unit": "electrochemical"
          },
          "electrolyte": {
            "value": "1 M KOH",
            "unit": "solution"
          },
          "method": {
            "value": "LSV",
            "unit": "linear sweep voltammetry"
          }
        },
        "results_json": {
          "overpotential_at_100_mA/cm²": {
            "value": 134,
            "unit": "mV"
          },
          "Tafel_slope": {
            "value": 50.46,
            "unit": "mV/dec"
          },
          "exchange_current_density": {
            "value": 2.71,
            "unit": "mA/cm²"
          }
        },
        "source_text": "20% Pt/C (134mV)... Pt/C (50.46mVdec⁻¹)... commercial Pt/C (2.71mA cm⁻²)"
      },
      {
        "id": "test_5",
        "type": "testing",
        "catalyst_id": "chem_RuC",
        "description": "HER performance in 1 M KOH",
        "conditions_json": {
          "reaction_type": {
            "value": "HER",
            "unit": "electrochemical"
          },
          "electrolyte": {
            "value": "1 M KOH",
            "unit": "solution"
          },
          "method": {
            "value": "LSV",
            "unit": "linear sweep voltammetry"
          }
        },
        "results_json": {
          "overpotential_at_100_mA/cm²": {
            "value": 144,
            "unit": "mV"
          },
          "Tafel_slope": {
            "value": 58.3,
            "unit": "mV/dec"
          },
          "R_ct": {
            "value": 5.25,
            "unit": "Ω"
          }
        },
        "source_text": "Ru/C (144mV)... Ru/C (58.30mVdec⁻¹)... Ru/C (5.25Ω)"
      },
      {
        "id": "test_6",
        "type": "testing",
        "catalyst_id": "chem_com_RuO2",
        "description": "HER performance in 1 M KOH",
        "conditions_json": {
          "reaction_type": {
            "value": "HER",
            "unit": "electrochemical"
          },
          "electrolyte": {
            "value": "1 M KOH",
            "unit": "solution"
          },
          "method": {
            "value": "LSV",
            "unit": "linear sweep voltammetry"
          }
        },
        "results_json": {
          "overpotential_at_100_mA/cm²": {
            "value": 261,
            "unit": "mV"
          },
          "Tafel_slope": {
            "value": 114.25,
            "unit": "mV/dec"
          },
          "R_ct": {
            "value": 5.08,
            "unit": "Ω"
          }
        },
        "source_text": "commercial RuO₂ (261mV)... commercial RuO₂ (114.25mVdec⁻¹)... commercial RuO₂ (5.08Ω)"
      },
      {
        "id": "test_7",
        "type": "testing",
        "catalyst_id": "chem_Ni_RuO2",
        "description": "Double layer capacitance and ECSA measurement",
        "conditions_json": {
          "reaction_type": {
            "value": "HER",
            "unit": "electrochemical"
          },
          "electrolyte": {
            "value": "1 M KOH",
            "unit": "solution"
          },
          "method": {
            "value": "CV",
            "unit": "cyclic voltammetry"
          }
        },
        "results_json": {
          "double_layer_capacitance_Cdl": {
            "value": "higher",
            "unit": "mF/cm² relative to RuO₂"
          },
          "ECSA": {
            "value": "larger",
            "unit": "relative to RuO₂"
          }
        },
        "source_text": "Double layer capacitances (C_dl) of the samples were performed to obtain the electrochemically active surface area (ECSA)... The higher C_dl of Ni-RuO₂ suggests a larger ECSA for electrocatalysis"
      }
    ],
    "edges": [
      {
        "id": "edge_tested_chem_Ni_RuO2_test_1",
        "type": "tested_in",
        "source_id": "chem_Ni_RuO2",
        "target_id": "test_1",
        "properties": {}
      },
      {
        "id": "edge_tested_chem_Ni_RuO2_test_2",
        "type": "tested_in",
        "source_id": "chem_Ni_RuO2",
        "target_id": "test_2",
        "properties": {}
      },
      {
        "id": "edge_tested_chem_RuO2_test_3",
        "type": "tested_in",
        "source_id": "chem_RuO2",
        "target_id": "test_3",
        "properties": {}
      },
      {
        "id": "edge_tested_chem_PtC_test_4",
        "type": "tested_in",
        "source_id": "chem_PtC",
        "target_id": "test_4",
        "properties": {}
      },
      {
        "id": "edge_tested_chem_RuC_test_5",
        "type": "tested_in",
        "source_id": "chem_RuC",
        "target_id": "test_5",
        "properties": {}
      },
      {
        "id": "edge_tested_chem_com_RuO2_test_6",
        "type": "tested_in",
        "source_id": "chem_com_RuO2",
        "target_id": "test_6",
        "properties": {}
      }
    ]
  },
  "characterization": {
    "nodes": [
      {
        "id": "chem_Ni-RuO2",
        "type": "chemical",
        "name": "Ni-RuO2",
        "aliases": [
          "Ni-doped RuO2",
          "Ni-RuO₂"
        ],
        "formula": "Ni-RuO2",
        "properties": {
          "average particle diameter": {
            "value": 2.7,
            "unit": "nm"
          }
        }
      },
      {
        "id": "chem_RuO2",
        "type": "chemical",
        "name": "RuO2",
        "aliases": [
          "RuO₂",
          "un-doped RuO2"
        ],
        "formula": "RuO2",
        "properties": {
          "average particle diameter": {
            "value": 2.7,
            "unit": "nm"
          }
        }
      },
      {
        "id": "char_1",
        "type": "characterization",
        "method_name": "XRD",
        "is_reported": true,
        "characterization_summary": "Ni-RuO2 and RuO2 exhibit XRD patterns consistent with standard RuO2 (PDF: 71-2273), with (110) peak at 2θ=28.1° shifting to lower angles for Ni-RuO2.",
        "evidence_snippet": "Both the RuO2 and Ni-RuO2 samples exhibit similar XRD patterns, and all peaks are well-consistent with standard RuO2 (PDF: 71-2273) (Figure S5a). The main peak, (110) at 2θ = 28.1°, reveals a shift to lower angles (Figure S5b)",
        "related_images": [
          "1aa6d13c34b1e1a382ec9941034678fb3d92ac7701197d8e9512fae00a837f65.jpg",
          "2ca794fcde69a8977c7b2df7380cd8b3663d00857d42665b603f7b5631ce94ed.jpg",
          "50f8e348b525c68a3e8c4bf1dbdc2eecf9bce2e1ee8a2f8f084e04bb0a76053b.jpg",
          "583a5631cd11658709549dab034fea6f4a3b8ac3394513488a993b28cdb4ae7d.jpg",
          "6b5d6451dc292300a6e8459c79c5d4b30a046d49c713d3364098686830b2d79a.jpg",
          "6c46758b57970a289c2d96ccf0d73a1595cbf62a980e59f4ed90d29d371b71ae.jpg",
          "6ce02f2dcf9b1e2c0f832719c5236d5910799efc3387275823d4bf1b06a704d9.jpg",
          "99e53c6fccfbf482995e20462c5fee8c186dddf06ed77a62e82ca7bade46bcc3.jpg",
          "a5162c756cf99c477b8bd3e565860276efb2558fbe7a1f9f65841040e32718b1.jpg",
          "ada6b29b3f0421ec6b5299e6091b0d493edc473c100c69540e9639ec5c99b1d8.jpg",
          "d0aec11934ea94350166055869f575e6694eb742b7be411894097eb4d0adb4ab.jpg",
          "d85c499232ff909778efd19ee18614228f8eea2130c283d71672d1792c875e73.jpg",
          "dd6ca687b4f4f05a1f63ea041c944b7924f8527dc72d276f0db2c674c36ad750.jpg"
        ],
        "visual_evidence": [
          {
            "type": "characterization",
            "name": "LSV Curve -0.1 V (duplicate)",
            "properties": {
              "color": "gray",
              "potential": "-0.1 V",
              "extracted_from_image": "1aa6d13c34b1e1a382ec9941034678fb3d92ac7701197d8e9512fae00a837f65.jpg"
            },
            "source_image_file": "1aa6d13c34b1e1a382ec9941034678fb3d92ac7701197d8e9512fae00a837f65.jpg"
          },
          {
            "type": "chemical",
            "name": "RuO2",
            "properties": {
              "description": "Ruthenium dioxide",
              "extracted_from_image": "2ca794fcde69a8977c7b2df7380cd8b3663d00857d42665b603f7b5631ce94ed.jpg"
            },
            "source_image_file": "2ca794fcde69a8977c7b2df7380cd8b3663d00857d42665b603f7b5631ce94ed.jpg"
          },
          {
            "type": "characterization",
            "name": "Density of States (DOS) Spectrum - RuO₂",
            "properties": {
              "x_axis": "E - E_F (eV)",
              "y_axis": "DOS (OHP)",
              "range_x": [
                -2,
                2
              ],
              "range_y": [
                0,
                10
              ],
              "extracted_from_image": "50f8e348b525c68a3e8c4bf1dbdc2eecf9bce2e1ee8a2f8f084e04bb0a76053b.jpg"
            },
            "source_image_file": "50f8e348b525c68a3e8c4bf1dbdc2eecf9bce2e1ee8a2f8f084e04bb0a76053b.jpg"
          },
          {
            "type": "chemical",
            "name": "RuO0.505",
            "properties": {
              "extracted_from_image": "583a5631cd11658709549dab034fea6f4a3b8ac3394513488a993b28cdb4ae7d.jpg"
            },
            "source_image_file": "583a5631cd11658709549dab034fea6f4a3b8ac3394513488a993b28cdb4ae7d.jpg"
          },
          {
            "type": "state",
            "name": "*H2O",
            "properties": {
              "description": "H2O adsorbed intermediate state",
              "extracted_from_image": "6b5d6451dc292300a6e8459c79c5d4b30a046d49c713d3364098686830b2d79a.jpg"
            },
            "source_image_file": "6b5d6451dc292300a6e8459c79c5d4b30a046d49c713d3364098686830b2d79a.jpg"
          },
          {
            "type": "chemical",
            "name": "Comm. RuO2",
            "properties": {
              "description": "Commercial Ruthenium Oxide",
              "extracted_from_image": "6c46758b57970a289c2d96ccf0d73a1595cbf62a980e59f4ed90d29d371b71ae.jpg"
            },
            "source_image_file": "6c46758b57970a289c2d96ccf0d73a1595cbf62a980e59f4ed90d29d371b71ae.jpg"
          },
          {
            "type": "chemical",
            "name": "Ni-Ru/RuO2",
            "properties": {
              "description": "Nickel-Ruthenium on Ruthenium dioxide composite",
              "extracted_from_image": "6ce02f2dcf9b1e2c0f832719c5236d5910799efc3387275823d4bf1b06a704d9.jpg"
            },
            "source_image_file": "6ce02f2dcf9b1e2c0f832719c5236d5910799efc3387275823d4bf1b06a704d9.jpg"
          },
          {
            "type": "chemical",
            "name": "Ru",
            "properties": {
              "description": "Ruthenium metal catalyst",
              "extracted_from_image": "99e53c6fccfbf482995e20462c5fee8c186dddf06ed77a62e82ca7bade46bcc3.jpg"
            },
            "source_image_file": "99e53c6fccfbf482995e20462c5fee8c186dddf06ed77a62e82ca7bade46bcc3.jpg"
          },
          {
            "type": "feature",
            "name": "Nanoparticle 3",
            "properties": {
              "description": "Circular nanoparticle highlighted in yellow",
              "location": "central-right",
              "extracted_from_image": "a5162c756cf99c477b8bd3e565860276efb2558fbe7a1f9f65841040e32718b1.jpg"
            },
            "source_image_file": "a5162c756cf99c477b8bd3e565860276efb2558fbe7a1f9f65841040e32718b1.jpg"
          },
          {
            "type": "dataset",
            "name": "Pt/C CV Data",
            "properties": {
              "color": "blue",
              "shape": "filled circles",
              "extracted_from_image": "ada6b29b3f0421ec6b5299e6091b0d493edc473c100c69540e9639ec5c99b1d8.jpg"
            },
            "source_image_file": "ada6b29b3f0421ec6b5299e6091b0d493edc473c100c69540e9639ec5c99b1d8.jpg"
          },
          {
            "type": "characterization",
            "name": "RHE vs log|j| Plot",
            "properties": {
              "description": "Tafel plot showing overpotential (η) vs log current density",
              "x_axis": "log|j| (mA cm⁻²)",
              "y_axis": "η (V vs RHE)",
              "slopes": [
                "20.85 mV dec⁻¹",
                "31.87 mV dec⁻¹",
                "50.46 mV dec⁻¹",
                "58.30 mV dec⁻¹",
                "114.25 mV dec⁻¹"
              ],
              "extracted_from_image": "d0aec11934ea94350166055869f575e6694eb742b7be411894097eb4d0adb4ab.jpg"
            },
            "source_image_file": "d0aec11934ea94350166055869f575e6694eb742b7be411894097eb4d0adb4ab.jpg"
          },
          {
            "type": "chemical",
            "name": "1/2 H2",
            "properties": {
              "description": "Product state (half hydrogen molecule)",
              "extracted_from_image": "d85c499232ff909778efd19ee18614228f8eea2130c283d71672d1792c875e73.jpg"
            },
            "source_image_file": "d85c499232ff909778efd19ee18614228f8eea2130c283d71672d1792c875e73.jpg"
          },
          {
            "type": "characterization",
            "name": "XRD Pattern",
            "properties": {
              "technique": "PDF (Pair Distribution Function)",
              "x_axis": "2θ (degrees)",
              "x_range": "30-55°",
              "y_axis": "Intensity (a.u.)",
              "voltages": [
                "-0.05V",
                "-0.1V",
                "0.05V",
                "0.1V"
              ],
              "extracted_from_image": "dd6ca687b4f4f05a1f63ea041c944b7924f8527dc72d276f0db2c674c36ad750.jpg"
            },
            "source_image_file": "dd6ca687b4f4f05a1f63ea041c944b7924f8527dc72d276f0db2c674c36ad750.jpg"
          }
        ]
      },
      {
        "id": "char_2",
        "type": "characterization",
        "method_name": "TEM",
        "is_reported": true,
        "characterization_summary": "RuO2 nanoparticles have average diameter of 2.7 nm; Ni-RuO2 shows similar morphology with lattice fringe distance of 0.32 nm matching (110) planes of RuO2 and visible defect sites.",
        "evidence_snippet": "Transmission electron microscopy (TEM) (Figure S7a) reveals that the un-doped RuO2 has a nanoparticle morphology with an average diameter of 2.7 nm ... The Ni-RuO2 (Figure S7c) sample exhibits a morphology similar to that of undoped RuO2"
      },
      {
        "id": "char_3",
        "type": "characterization",
        "method_name": "HRTEM",
        "is_reported": true,
        "characterization_summary": "Ni-RuO2 shows interplanar distance of 0.32 nm for (110) crystal face with obvious defect sites; after reduction at -0.005 V vs RHE, additional 0.24 nm spacing for Ru (100) planes with intertwined lattice-misaligned interface.",
        "evidence_snippet": "Its high-resolution TEM image displays an interplanar distance of 0.32 nm related to the (110) crystal face (Figure 2b), and obvious defect sites are highlighted in yellow circles ... High-resolution TEM (HRTEM) characterization of Ni-RuO2 sample reduced at -0.005 V reveals two different interplanar spacings (Figure 3f)",
        "related_images": [
          "d0433acddb1c3be15b961e71f037bf14af60e3dbefd564369b13ea47af4a487d.jpg"
        ],
        "visual_evidence": [
          {
            "type": "image",
            "name": "Figure f",
            "properties": {
              "description": "High-resolution TEM image with lattice fringes",
              "extracted_from_image": "d0433acddb1c3be15b961e71f037bf14af60e3dbefd564369b13ea47af4a487d.jpg"
            },
            "source_image_file": "d0433acddb1c3be15b961e71f037bf14af60e3dbefd564369b13ea47af4a487d.jpg"
          }
        ]
      },
      {
        "id": "char_4",
        "type": "characterization",
        "method_name": "EDX",
        "is_reported": true,
        "characterization_summary": "EDX elemental mapping shows homogeneous distribution of elements in Ni-RuO2.",
        "evidence_snippet": "Energy dispersive X-ray (EDX) spectroscopy demonstrates that elements distribute homogeneously in Ni-RuO2 (Figure 2c)"
      },
      {
        "id": "char_5",
        "type": "characterization",
        "method_name": "XPS",
        "is_reported": true,
        "characterization_summary": "Ni-RuO2 Ni 2p peaks at 856.2 eV (2p3/2), 873.8 eV (2p1/2) indicate Ni2+; Ru 3d5/2 shifts from 280.7 eV (RuO2) to 280.9 eV; O1s -OH increases from 33.83% (RuO2) to 37.32% (Ni-RuO2) confirming oxygen vacancies.",
        "evidence_snippet": "The Ni 2p XPS spectrum (Figure S8b) exhibits two primary peaks at 856.2 and 873.8 eV ... The percentage of -OH increases from 33.83% for RuO2 to 37.32% for Ni-RuO2, confirming that the presence of Ni2+ introduces additional Ov sites",
        "related_images": [
          "583a5631cd11658709549dab034fea6f4a3b8ac3394513488a993b28cdb4ae7d.jpg"
        ],
        "visual_evidence": [
          {
            "type": "characterization",
            "name": "XPS Spectrum Ni 2p",
            "properties": {
              "type": "XPS",
              "x_axis": "Binding energy (eV)",
              "y_axis": "Intensity (a.u.)",
              "curves": [
                "Ni-RuO0.405 (cyan)",
                "RuO0.505 (gray)",
                "RuO0.05 (pink)",
                "Ru3P2 (blue)"
              ],
              "extracted_from_image": "583a5631cd11658709549dab034fea6f4a3b8ac3394513488a993b28cdb4ae7d.jpg"
            },
            "source_image_file": "583a5631cd11658709549dab034fea6f4a3b8ac3394513488a993b28cdb4ae7d.jpg"
          }
        ]
      },
      {
        "id": "char_6",
        "type": "characterization",
        "method_name": "XANES",
        "is_reported": true,
