Repository: Tai609/NebulaMat

<div align="center">

# NebulaMat

**A local-first AI research workbench for materials discovery and reproducible science.**

NebulaMat brings agent conversations, scientific files, notebooks, knowledge graphs,
materials workflows, compute runs, and provenance into one inspectable desktop workspace.

<p>
  <b>English</b> · <a href="./README.zh.md">简体中文</a>
<p>
</div>

> [!IMPORTANT]
> NebulaMat is beta research software. Treat generated structures, energies,
> citations, figures, and conclusions as drafts until they have passed the
> appropriate computational or human review.
  <a href="#design-philosophy">Design</a> ·
  <a href="#agent-orchestration">Agents</a> ·

File: runtime/catda/full_output/output_1013/graph/full_output.json (part 1 of 4)
{
  "synthesis": {
    "nodes": [
      {
        "id": "chem_ZIF-8",
        "type": "chemical",
        "name": "zeolitic imidazolate framework-8",
        "aliases": [
          "ZIF-8"
        ],
        "properties": {}
      },
      {
        "id": "chem_CoPh",
        "type": "chemical",
        "name": "cobalt protoporphyrin",
        "aliases": [
          "CoPh",
          "Co(II) protoporphyrin"
        ],
        "properties": {
          "thermal stability": {
            "value": "lower",
            "unit": "relative to CoPc"
          }
        }
      },
      {
        "id": "chem_CoPc",
        "type": "chemical",
        "name": "cobalt phthalocyanine",
        "aliases": [
          "CoPc",
          "Co(II) phthalocyanine"
        ],
        "properties": {
          "thermal stability": {
            "value": "high",
            "unit": "relative to CoPh"
          }
        }
      },
      {
        "id": "chem_Phen",
        "type": "chemical",
        "name": "1,10-phenanthroline",
        "aliases": [
          "Phen"
        ],
        "properties": {}
      },
      {
        "id": "chem_CoAc",
        "type": "chemical",
        "name": "cobalt acetate",
        "aliases": [
          "CoAc"
        ],
        "properties": {}
      },
      {
        "id": "chem_Co-N5-NC",
        "type": "chemical",
        "name": "Co-N5/NC",
        "aliases": [
          "Co-N₅/NC",
          "Co - N_5 / NC"
        ],
        "composition": {
          "Co": {
            "value": 0.63,
            "unit": "wt%"
          }
        },
        "properties": {
          "Co-N coordination number": {
            "value": 5,
            "unit": "dimensionless"
          },
          "Co-N bond length": {
            "value": 1.41,
            "unit": "Å"
          },
          "Brunauer-Emmett-Teller surface area": {
            "value": "similar",
            "unit": "to Co-N4/NC and CoNPs/NC"
          },
          "Co dispersion": {
            "value": "single-atomic",
            "unit": "confirmed by TEM/HAADF-STEM"
          }
        }
      },
      {
        "id": "chem_Co-N4-NC",
        "type": "chemical",
        "name": "Co-N4/NC",
        "aliases": [
          "Co-N₄/NC",
          "Co - N_4 / NC"
        ],
        "composition": {
          "Co": {
            "value": 0.93,
            "unit": "wt%"
          }
        },
        "properties": {
          "Co-N coordination number": {
            "value": 4,
            "unit": "dimensionless"
          },
          "Co-N bond length": {
            "value": 1.47,
            "unit": "Å"
          },
          "Brunauer-Emmett-Teller surface area": {
            "value": "similar",
            "unit": "to Co-N5/NC and CoNPs/NC"
          },
          "Co dispersion": {
            "value": "single-atomic",
            "unit": "confirmed by TEM/HAADF-STEM"
          }
        },
        "related_images": [
          "b753ab8533a4b05dcb0e6da377447b795ddd86a1c0dc54bd41ba74d1372a0561.jpg"
        ],
        "visual_evidence": [
          {
            "type": "chemical",
            "name": "Co-N₄NC",
            "properties": {
              "description": "Cobalt coordinated to four nitrogen atoms in nitrogen-doped carbon",
              "kinetics": "high 2e⁻ ORR selectivity",
              "pathway": "2e⁻ pathway",
              "extracted_from_image": "b753ab8533a4b05dcb0e6da377447b795ddd86a1c0dc54bd41ba74d1372a0561.jpg"
            },
            "source_image_file": "b753ab8533a4b05dcb0e6da377447b795ddd86a1c0dc54bd41ba74d1372a0561.jpg"
          }
        ]
      },
      {
        "id": "chem_CoNPs-NC",
        "type": "chemical",
        "name": "Co nanoparticles/NC",
        "aliases": [
          "CoNPs/NC"
        ],
        "composition": {
          "Co": {
            "value": 1.14,
            "unit": "wt%"
          }
        },
        "properties": {
          "particle size": {
            "value": 9.9,
            "unit": "nm"
          },
          "Brunauer-Emmett-Teller surface area": {
            "value": "similar",
            "unit": "to Co-N5/NC and Co-N4/NC"
          }
        }
      },
      {
        "id": "synth_step_1",
        "type": "synthesis",
        "name": "CoPh-Phen axial coordination and pyrolysis",
        "procedure": "NC octahedrons derived from ZIF-8 used as support. CoPh (cobalt protoporphyrin) with lower thermal stability, axially coordinated with 1,10-phenanthroline (Phen), pyrolyzed to form single-atomic Co-N5/NC. Lower thermal stability of CoPh facilitates formation of five-coordinated Co sites.",
        "method": "Axial coordination + pyrolysis",
        "conditions": {},
        "source_text": "The NC octahedrons derived from zeolitic imidazolate framework (ZIF-8) were used as support for CoPh and CoPc axially coordinated with 1,10-phenanthroline (Phen) and were subsequently pyrolyzed to single-atomic Co-N5/NC and Co-N4/NC, respectively. According to the thermogravimetric analysis (TGA) results (Figure S1), the relatively lower thermal stability of CoPh, in comparison with that of CoPc, is conducive to breaking the symmetric coordination of square-planar Co(II) precursors."
      },
      {
        "id": "synth_step_2",
        "type": "synthesis",
        "name": "CoPc-Phen axial coordination and pyrolysis",
        "procedure": "NC octahedrons derived from ZIF-8 used as support. CoPc (cobalt phthalocyanine) with high thermal stability, axially coordinated with 1,10-phenanthroline (Phen), pyrolyzed to form single-atomic Co-N4/NC. High thermal stability maintains planar Co-N4 coordination.",
        "method": "Axial coordination + pyrolysis",
        "conditions": {},
        "source_text": "The NC octahedrons derived from zeolitic imidazolate framework (ZIF-8) were used as support for CoPh and CoPc axially coordinated with 1,10-phenanthroline (Phen) and were subsequently pyrolyzed to single-atomic Co-N5/NC and Co-N4/NC, respectively. Cobalt phthalocyanine (CoPc) with high thermal stability enables the well-remained planar Co-N4 coordination."
      },
      {
        "id": "synth_step_3",
        "type": "synthesis",
        "name": "Pyrolysis of CoAc on ZIF-8",
        "procedure": "Co nanoparticles supported by NC (CoNPs/NC) were prepared as the reference via substituting CoPh and CoPc by more frangible cobalt acetate (CoAc).",
        "method": "Pyrolysis",
        "conditions": {},
        "source_text": "Co nanoparticles supported by NC (CoNPs/NC) were prepared as the reference via substituting CoPh and CoPc by more frangible cobalt acetate (CoAc)."
      },
      {
        "id": "chem_NC",
        "type": "chemical",
        "name": "NC",
        "aliases": [
          "nitrogen-doped carbon",
          "NC support"
        ],
        "properties": {}
      },
      {
        "id": "chem_Co-N5_NC",
        "type": "chemical",
        "name": "Co-N5/NC",
        "aliases": [
          "Co - N_5 / NC",
          "Co-N_5/NC"
        ],
        "composition": {
          "Co": {
            "value": 0.63,
            "unit": "wt%"
          }
        },
        "properties": {}
      },
      {
        "id": "chem_Co-N4_NC",
        "type": "chemical",
        "name": "Co-N4/NC",
        "aliases": [
          "Co - N_4 / NC",
          "Co-N_4/NC"
        ],
        "composition": {
          "Co": {
            "value": 0.93,
            "unit": "wt%"
          }
        },
        "properties": {},
        "related_images": [
          "b753ab8533a4b05dcb0e6da377447b795ddd86a1c0dc54bd41ba74d1372a0561.jpg"
        ],
        "visual_evidence": [
          {
            "type": "chemical",
            "name": "Co-N₂NC",
            "properties": {
              "description": "Cobalt coordinated to two nitrogen atoms in nitrogen-doped carbon",
              "kinetics": "indirect 4e⁻ ORR",
              "pathway": "4e⁻ pathway",
              "extracted_from_image": "b753ab8533a4b05dcb0e6da377447b795ddd86a1c0dc54bd41ba74d1372a0561.jpg"
            },
            "source_image_file": "b753ab8533a4b05dcb0e6da377447b795ddd86a1c0dc54bd41ba74d1372a0561.jpg"
          }
        ]
      },
      {
        "id": "chem_CoNPs_NC",
        "type": "chemical",
        "name": "CoNPs/NC",
        "aliases": [
          "CoNPs / NC",
          "Co nanoparticles supported by NC"
        ],
        "composition": {
          "Co": {
            "value": 1.14,
            "unit": "wt%"
          }
        },
        "properties": {
          "particle_size": {
            "value": 9.9,
            "unit": "nm"
          }
        }
      },
      {
        "id": "chem_Co-N5/NC",
        "type": "chemical",
        "name": "Co-N5/NC",
        "aliases": [
          "Co - N_5 / NC"
        ],
        "formula": "Co-N5-C",
        "composition": {
          "Co": {
            "value": 0.63,
            "unit": "wt%"
          }
        },
        "properties": {}
      },
      {
        "id": "chem_Co-N4/NC",
        "type": "chemical",
        "name": "Co-N4/NC",
        "aliases": [
          "Co - N_4 / NC"
        ],
        "formula": "Co-N4-C",
        "composition": {
          "Co": {
            "value": 0.93,
            "unit": "wt%"
          }
        },
        "properties": {}
      },
      {
        "id": "chem_CoNPs/NC",
        "type": "chemical",
        "name": "CoNPs/NC",
        "aliases": [
          "Co nanoparticles supported by NC"
        ],
        "composition": {
          "Co": {
            "value": 1.14,
            "unit": "wt%"
          }
        },
        "properties": {
          "particle size": {
            "value": 9.9,
            "unit": "nm"
          }
        }
      }
    ],
    "edges": [],
    "catalyst_tested_ids": [
      "chem_Co-N4_NC",
      "chem_CoNPs_NC",
      "chem_Co-N5_NC"
    ]
  },
  "testing": {
    "nodes": [
      {
        "id": "chem_Co-N5_NC",
        "type": "chemical",
        "name": "Co-N5/NC",
        "aliases": [
          "Co - N_5 / NC",
          "Co-N_5/NC"
        ],
        "composition": {
          "Co": {
            "value": 0.63,
            "unit": "wt%"
          }
        },
        "properties": {}
      },
      {
        "id": "chem_Co-N4_NC",
        "type": "chemical",
        "name": "Co-N4/NC",
        "aliases": [
          "Co - N_4 / NC",
          "Co-N_4/NC"
        ],
        "composition": {
          "Co": {
            "value": 0.93,
            "unit": "wt%"
          }
        },
        "properties": {}
      },
      {
        "id": "chem_CoNPs_NC",
        "type": "chemical",
        "name": "CoNPs/NC",
        "aliases": [
          "CoNPs / NC",
          "Co nanoparticles supported by NC"
        ],
        "composition": {
          "Co": {
            "value": 1.14,
            "unit": "wt%"
          }
        },
        "properties": {
          "particle_size": {
            "value": 9.9,
            "unit": "nm"
          }
        }
      },
      {
        "id": "test_1",
        "type": "testing",
        "catalyst_id": "chem_Co-N5_NC",
        "description": "2e- ORR performance evaluation using RRDE in O2-saturated 0.1 M KOH",
        "conditions_json": {
          "reaction_type": {
            "value": "2e- ORR",
            "unit": "electrochemical"
          },
          "electrolyte": {
            "value": "0.1 M KOH",
            "unit": "solution"
          },
          "pH": {
            "value": 13,
            "unit": "pH"
          },
          "cell_configuration": {
            "value": "RRDE",
            "unit": "three-electrode"
          },
          "gas_saturation": {
            "value": "O2",
            "unit": "atmosphere"
          },
          "rotation_speed": {
            "value": 1600,
            "unit": "rpm"
          },
          "ring_potential": {
            "value": 1.2,
            "unit": "V vs RHE"
          },
          "collection_efficiency": {
            "value": 0.38,
            "unit": "dimensionless"
          },
          "reference_electrode": {
            "value": "RHE",
            "unit": "electrode"
          }
        },
        "results_json": {
          "onset_potential_disk": {
            "value": 0.85,
            "unit": "V vs RHE"
          },
          "onset_potential_ring": {
            "value": 0.85,
            "unit": "V vs RHE"
          },
          "H2O2_selectivity_max": {
            "value": 92.5,
            "unit": "%"
          },
          "electron_transfer_number": {
            "value": "<2.3",
            "unit": "dimensionless (0.3-0.7 V vs RHE)"
          },
          "Tafel_slope_disk": {
            "value": 49,
            "unit": "mV/dec"
          },
          "Tafel_slope_ring": {
            "value": 53,
            "unit": "mV/dec"
          },
          "current_density_at_0.7V": {
            "value": "highest j_ECSA",
            "unit": "qualitative"
          }
        },
        "source_text": "As shown in the linear sweep voltammetry (LSV) curve at 1600 rpm (Figure 3a), ... Co - N_5 / NC exhibited the highest H2O2 selectivity, which maximized at 92.5%, and the n was below 2.3 in a wide potential range from 0.3 to 0.7 V vs RHE. ... Co - N_5 / NC showed the lowest Tafel slope of both disk (49 mVdec^{-1}) and ring electrodes (53 mVdec^{-1})"
      },
      {
        "id": "test_2",
        "type": "testing",
        "catalyst_id": "chem_Co-N4_NC",
        "description": "2e- ORR performance in O2-saturated 0.1 M KOH using RRDE",
        "conditions_json": {
          "reaction_type": {
            "value": "2e- ORR",
            "unit": "electrochemical"
          },
          "electrolyte": {
            "value": "0.1 M KOH",
            "unit": "solution"
          },
          "gas_saturation": {
            "value": "O2",
            "unit": "atmosphere"
          },
          "rotation_speed": {
            "value": 1600,
            "unit": "rpm"
          },
          "ring_potential": {
            "value": 1.2,
            "unit": "V vs RHE"
          },
          "collection_efficiency": {
            "value": 0.38,
            "unit": "dimensionless"
          }
        },
        "results_json": {
          "H2O2_selectivity": {
            "value": "<92.5",
            "unit": "%"
          },
          "electron_transfer_number": {
            "value": ">2.3",
            "unit": "dimensionless"
          }
        },
        "source_text": "The order of the j_ring at 0.2 V vs RHE for the three samples was as follows: Co - N_5 / NC > Co - N_4 / NC > CoNPs / NC"
      },
      {
        "id": "test_3",
        "type": "testing",
        "catalyst_id": "chem_CoNPs_NC",
        "description": "2e- ORR performance in O2-saturated 0.1 M KOH using RRDE",
        "conditions_json": {
          "reaction_type": {
            "value": "2e- ORR",
            "unit": "electrochemical"
          },
          "electrolyte": {
            "value": "0.1 M KOH",
            "unit": "solution"
          },
          "gas_saturation": {
            "value": "O2",
            "unit": "atmosphere"
          },
          "rotation_speed": {
            "value": 1600,
            "unit": "rpm"
          },
          "ring_potential": {
            "value": 1.2,
            "unit": "V vs RHE"
          },
          "collection_efficiency": {
            "value": 0.38,
            "unit": "dimensionless"
          }
        },
        "results_json": {
          "H2O2_selectivity": {
            "value": "lowest",
            "unit": "qualitative"
          },
          "electron_transfer_number": {
            "value": "highest",
            "unit": "qualitative"
          }
        },
        "source_text": "CoNPs/NC exhibited the highest j_disk and the lowest j_ring at 0.2 V vs RHE, suggesting the greatest 4e- ORR activity among all the catalysts"
      },
      {
        "id": "test_4",
        "type": "testing",
        "catalyst_id": "chem_Co-N5_NC",
        "description": "Stability test by chronoamperometry in O2-saturated 0.1 M KOH using RRDE",
        "conditions_json": {
          "reaction_type": {
            "value": "2e- ORR",
            "unit": "electrochemical"
          },
          "electrolyte": {
            "value": "0.1 M KOH",
            "unit": "solution"
          },
          "gas_saturation": {
            "value": "O2",
            "unit": "atmosphere"
          },
          "rotation_speed": {
            "value": 1600,
            "unit": "rpm"
          },
          "duration": {
            "value": 10,
            "unit": "h"
          }
        },
        "results_json": {
          "stability": {
            "value": "stable activity and selectivity",
            "unit": "qualitative"
          }
        },
        "source_text": "Co - N_5 / NC also possessed stable activity and selectivity in the 10 h chronoamperometry test"
      },
      {
        "id": "test_5",
        "type": "testing",
        "catalyst_id": "chem_Co-N5_NC",
        "description": "H2O2 production stability test in flow cell at fixed potential",
        "conditions_json": {
          "reaction_type": {
            "value": "2e- ORR",
            "unit": "electrochemical"
          },
          "electrolyte": {
            "value": "1 M KOH",
            "unit": "solution"
          },
          "pH": {
            "value": 14,
            "unit": "pH"
          },
          "cell_configuration": {
            "value": "flow cell",
            "unit": "setup"
          },
          "cathode": {
            "value": "GDL with Co-N5/NC next to microporous layer",
            "unit": "electrode"
          },
          "applied_potential": {
            "value": 0.5,
            "unit": "V vs RHE"
          },
          "duration": {
            "value": 20,
            "unit": "h"
          }
        },
        "results_json": {
          "H2O2_production_rate": {
            "value": 16.1,
            "unit": "mol g_cat^{-1} h^{-1} (at 150 mA cm^{-2})"
          },
          "H2O2_concentration": {
            "value": 427.7,
            "unit": "mM (after 20 h)"
          },
          "H2O2_Faradaic_efficiency": {
            "value": ">90",
            "unit": "% (average over 20 h)"
          },
          "stability": {
            "value": "stable production",
            "unit": "20 h chronoamperometry"
          }
        },
        "source_text": "Figure 5b displayed the H2O2 production rate at different current densities, which could reach 16.1 mol g_cat^{-1} h^{-1} at 150 mA cm^{-2}. ... The concentration of H2O2 increased steadily (Figure S31) and achieved 427.7 mM after 20 h (14540 ppm). The average H2O2 Faradic efficiency (FE) was over 90% during the 20 h test"
      },
      {
        "id": "test_6",
        "type": "testing",
        "catalyst_id": "chem_Co-N5_NC",
        "description": "In situ H2O2 production coupled with glucose oxidation to formic acid in H-cell",
        "conditions_json": {
          "reaction_type": {
            "value": "2e- ORR + biomass oxidation",
            "unit": "electrochemical-chemical"
          },
          "electrolyte": {
            "value": "1.0 M KOH",
            "unit": "solution"
          },
          "pH": {
            "value": 14,
            "unit": "pH"
          },
          "cell_configuration": {
            "value": "H-type cell",
            "unit": "setup"
          },
          "gas_saturation": {
            "value": "O2",
            "unit": "atmosphere"
          },
          "substrate": {
            "value": "glucose",
            "unit": "10 mM"
          },
          "applied_potential": {
            "value": 0.5,
            "unit": "V vs RHE"
          },
          "temperature": {
            "value": "room temperature",
            "unit": "ambient"
          }
        },
        "results_json": {
          "formic_acid_yield": {
            "value": 84.1,
            "unit": "% (from glucose)"
          },
          "H2O2_production_rate": {
            "value": 1105.2,
            "unit": "mmol g_cat^{-1} h^{-1} (at 0.5 V vs RHE, no biomass)"
          },
          "substrate_scope": {
            "value": "62.0-92.1%",
            "unit": "% FA yield (fructose, arabinose, erythrose, xylose)"
          }
        },
        "source_text": "The FA yield reached 84.1% at 0.5 V vs RHE... The production rate reached 1105.2 mmol g_cat^{-1} h^{-1} at 0.5 V vs RHE... the FA yield of arabinose could reach 92.1%"
      },
      {
        "id": "test_7",
        "type": "testing",
        "catalyst_id": "chem_Co-N5_NC",
        "description": "H2O2 reduction reaction (H2O2RR) test in N2-saturated 0.1 M KOH",
        "conditions_json": {
          "reaction_type": {
            "value": "H2O2RR",
            "unit": "electrochemical"
          },
          "electrolyte": {
            "value": "0.1 M KOH + 10 mM H2O2",
            "unit": "solution"
          },
          "gas_saturation": {
            "value": "N2",
            "unit": "atmosphere"
          }
        },
        "results_json": {
          "activity": {
            "value": "almost inert",
            "unit": "qualitative"
          }
        },
        "source_text": "Co- N_5/NC showed almost inert activity for the H2O2RR, while Co- N_4/NC exhibited the obviously higher activity"
      },
      {
        "id": "test_8",
        "type": "testing",
        "catalyst_id": "chem_Co-N4_NC",
        "description": "H2O2 reduction reaction (H2O2RR) test in N2-saturated 0.1 M KOH",
        "conditions_json": {
          "reaction_type": {
            "value": "H2O2RR",
            "unit": "electrochemical"
          },
          "electrolyte": {
            "value": "0.1 M KOH + 10 mM H2O2",
            "unit": "solution"
          },
          "gas_saturation": {
            "value": "N2",
            "unit": "atmosphere"
          }
        },
        "results_json": {
          "activity": {
            "value": "obviously higher",
            "unit": "qualitative (vs Co-N5/NC)"
          }
        },
        "source_text": "Co- N_5/NC showed almost inert activity for the H2O2RR, while Co- N_4/NC exhibited the obviously higher activity"
      },
      {
        "id": "test_9",
        "type": "testing",
        "catalyst_id": "chem_Co-N5_NC",
        "description": "KSCN poisoning test for 2e- ORR in O2-saturated 0.1 M KOH",
        "conditions_json": {
          "reaction_type": {
            "value": "2e- ORR poisoning",
            "unit": "electrochemical"
          },
          "electrolyte": {
            "value": "0.1 M KOH + 10 mM KSCN",
            "unit": "solution"
          },
          "gas_saturation": {
            "value": "O2",
            "unit": "atmosphere"
          },
          "poisoning_method": {
            "value": "electrodes dipped 1 h",
            "unit": "procedure"
          }
        },
        "results_json": {
          "ORR_activity_change": {
            "value": "j_disk hardly changed",
            "unit": "qualitative"
          },
          "H2O2_selectivity_change": {
            "value": "sharply decreased",
            "unit": "qualitative"
          }
        },
        "source_text": "When 10 mM KSCN was injected into O2-saturated 0.1 M KOH solution, the ORR activity (j_disk) of the three electrocatalysts hardly changed, while the j_ring and H2O2 selectivity sharply decreased"
      }
    ],
    "edges": [
      {
        "id": "edge_tested_chem_Co-N5_NC_test_1",
        "type": "tested_in",
        "source_id": "chem_Co-N5_NC",
        "target_id": "test_1",
        "properties": {}
      },
      {
        "id": "edge_tested_chem_Co-N4_NC_test_2",
        "type": "tested_in",
        "source_id": "chem_Co-N4_NC",
        "target_id": "test_2",
        "properties": {}
      },
      {
        "id": "edge_tested_chem_CoNPs_NC_test_3",
        "type": "tested_in",
        "source_id": "chem_CoNPs_NC",
        "target_id": "test_3",
        "properties": {}
      },
      {
        "id": "edge_tested_chem_Co-N5_NC_test_4",
        "type": "tested_in",
        "source_id": "chem_Co-N5_NC",
        "target_id": "test_4",
        "properties": {}
      },
      {
        "id": "edge_tested_chem_Co-N5_NC_test_5",
        "type": "tested_in",
        "source_id": "chem_Co-N5_NC",
        "target_id": "test_5",
        "properties": {}
      },
      {
        "id": "edge_tested_chem_Co-N5_NC_test_6",
        "type": "tested_in",
        "source_id": "chem_Co-N5_NC",
        "target_id": "test_6",
        "properties": {}
      },
      {
        "id": "edge_tested_chem_Co-N5_NC_test_7",
        "type": "tested_in",
        "source_id": "chem_Co-N5_NC",
        "target_id": "test_7",
        "properties": {}
      },
      {
        "id": "edge_tested_chem_Co-N4_NC_test_8",
        "type": "tested_in",
        "source_id": "chem_Co-N4_NC",
        "target_id": "test_8",
        "properties": {}
      },
      {
        "id": "edge_tested_chem_Co-N5_NC_test_9",
        "type": "tested_in",
        "source_id": "chem_Co-N5_NC",
        "target_id": "test_9",
        "properties": {}
      }
    ]
  },
  "characterization": {
    "nodes": [
      {
        "id": "chem_Co-N5/NC",
        "type": "chemical",
        "name": "Co-N5/NC",
        "aliases": [
          "Co - N_5 / NC"
        ],
        "formula": "Co-N5-C",
        "composition": {
          "Co": {
            "value": 0.63,
            "unit": "wt%"
          }
        },
        "properties": {}
      },
      {
        "id": "chem_Co-N4/NC",
        "type": "chemical",
        "name": "Co-N4/NC",
        "aliases": [
          "Co - N_4 / NC"
        ],
        "formula": "Co-N4-C",
        "composition": {
          "Co": {
            "value": 0.93,
            "unit": "wt%"
          }
        },
        "properties": {}
      },
      {
        "id": "chem_CoNPs/NC",
        "type": "chemical",
        "name": "CoNPs/NC",
        "aliases": [
          "Co nanoparticles supported by NC"
        ],
        "composition": {
          "Co": {
            "value": 1.14,
            "unit": "wt%"
          }
        },
        "properties": {
          "particle size": {
            "value": 9.9,
            "unit": "nm"
          }
        }
      },
      {
        "id": "chem_NC",
        "type": "chemical",
        "name": "NC",
        "aliases": [
          "nitrogen-doped carbon",
          "NC support"
        ],
        "properties": {}
      },
      {
        "id": "char_1",
        "type": "characterization",
        "method_name": "ICP-AES",
        "is_reported": true,
        "characterization_summary": "Co content determined as 0.63 wt% for Co-N5/NC, 0.93 wt% for Co-N4/NC, and 1.14 wt% for CoNPs/NC.",
        "evidence_snippet": "The Co content of Co-N5/NC, Co-N4/NC, and CoNPs/NC was determined as 0.63 wt%, 0.93 wt%, and 1.14 wt% respectively by inductively coupled plasma-atomic emission spectrometry (ICP-AES)."
      },
      {
        "id": "char_2",
        "type": "characterization",
        "method_name": "SEM",
        "is_reported": true,
        "characterization_summary": "SEM images and EDS mapping show Co species successfully dispersed on NC support in all catalysts.",
        "evidence_snippet": "Scanning electron microscopy (SEM) images and the corresponding energy dispersive spectrometry (EDS) mapping indicated that the Co species was successfully dispersed on the NC support in all the catalysts (Figure S2).",
        "related_images": [
          "065afd212555b082b76858e61b30f54602df166a34e63c2dfdb5a9d51ff9a7db.jpg",
          "0e0c318dc056ca907fdd238406e0be37ee65a0bdfd43b8a531aa0f442d698b29.jpg",
          "48d3e83c5836bf889a114dbd5c8799c1c5525e2d7503dcb018075bf3eb7273b7.jpg",
          "538ea2d3d7949aa19dd6cac1be817ee27f1933be903fb57597962bc899bd1108.jpg",
          "56a5ff8e640b02d189919a1ee0b43d476e63650d671d27708eead5f38db4902e.jpg",
          "59be94b22bf868daf40f84cce88f0de26a2f8a4d411cbe2320be675da6557724.jpg",
          "6060a1ca9615dc8b60cea4cf8ce31462caa99fe925a586350cffbbb9bcb572e1.jpg",
          "6151119e78f0abdbf931b9cc5c29ec80b3653de025662738762f0cecbadd75c5.jpg",
          "61b8d6a89decfa638c51035dedbdf99b25f513e92da6317c6581c3d548eb9001.jpg",
          "68a82fa7e18eea8b5c391e080e92aa02c3d2d7623b15fc41c2e16ec5e867ca9c.jpg",
          "8a94208200895e08ee3ca0a5c8e50196575723d360adb4e7b4228aa7a17b341d.jpg",
          "9d29de237477112037d48e5464de5bcc5efd8beab1c9dfb266fdb3cb3760e985.jpg",
          "a615d98f4490b8fbc8bd300457853b5615b3cacefe30f448561800b494a641cb.jpg",
          "adfb085d394f395e870717e78cd0b8536682e3e92ac8731d41db3c544b2bcb40.jpg",
          "afc53751ff3f2ddfe58c199addf9a2173480658b278055e0f4f0f424f5b36a26.jpg",
          "c4bfe1983b9c295a24d24b2f846ef0cbecfe6bf6c7d9dc1e6eb0c1254106efeb.jpg",
          "d6dfe0572915d0b77d095b04bea2877a3a56150d6b95bebc16c2ce6d1857cdfa.jpg",
          "de8443e276ccb2ce2c01d12dd33503ac2056f4d39af5c62859dfc11ad9c0fda5.jpg",
          "e2af66bc210197f5a8daa3fef796217ddd61ca9d54ef42b3c197fc13d257ca0f.jpg",
          "f8d8828e3f54fd915c34e8c3d2623446ee20cec8d65ea59c46b4a9f6db7896fa.jpg",
          "fe5081506e7eaefae553b1f260ed89e578ffbc49cc05db24254f8717b7a658cb.jpg",
          "fff1c33f7a940ac72386c145ccf241828d8b641d24c3d906e87aed60176d69b9.jpg"
        ],
        "visual_evidence": [
          {
            "type": "chemical",
            "name": "O-O",
            "properties": {
              "description": "Peroxo or superoxo moiety in the molecular structure",
              "extracted_from_image": "065afd212555b082b76858e61b30f54602df166a34e63c2dfdb5a9d51ff9a7db.jpg"
            },
            "source_image_file": "065afd212555b082b76858e61b30f54602df166a34e63c2dfdb5a9d51ff9a7db.jpg"
          },
          {
            "type": "chemical",
            "name": "Co-N4/NC",
            "properties": {
              "description": "Cobalt coordinated with four nitrogen atoms in nitrogen-containing carbon",
              "extracted_from_image": "0e0c318dc056ca907fdd238406e0be37ee65a0bdfd43b8a531aa0f442d698b29.jpg"
            },
            "source_image_file": "0e0c318dc056ca907fdd238406e0be37ee65a0bdfd43b8a531aa0f442d698b29.jpg"
          },
          {
            "type": "characterization",
            "name": "TEM Image",
            "properties": {
              "technique": "Transmission Electron Microscopy",
              "description": "High-resolution image showing dispersed nanoparticles with yellow scale circles",
              "scale_bar": "2 nm",
              "features": "Circular nanoparticles, uniform distribution, nanoscale size",
              "extracted_from_image": "48d3e83c5836bf889a114dbd5c8799c1c5525e2d7503dcb018075bf3eb7273b7.jpg"
            },
            "source_image_file": "48d3e83c5836bf889a114dbd5c8799c1c5525e2d7503dcb018075bf3eb7273b7.jpg"
          },
          {
            "type": "characterization",
            "name": "Right Panel",
            "properties": {
              "description": "3D surface plot showing yellow isosurface with embedded blue lobes around a central structure",
              "label": "R(A)",
              "extracted_from_image": "538ea2d3d7949aa19dd6cac1be817ee27f1933be903fb57597962bc899bd1108.jpg"
            },
            "source_image_file": "538ea2d3d7949aa19dd6cac1be817ee27f1933be903fb57597962bc899bd1108.jpg"
          },
          {
            "type": "chemical",
            "name": "Co-N5/NC",
            "properties": {
              "description": "Cobalt coordinated with 5 nitrogen atoms in nitrogen-doped carbon",
              "extracted_from_image": "56a5ff8e640b02d189919a1ee0b43d476e63650d671d27708eead5f38db4902e.jpg"
            },
            "source_image_file": "56a5ff8e640b02d189919a1ee0b43d476e63650d671d27708eead5f38db4902e.jpg"
          },
          {
            "type": "chemical",
            "name": "Co-N3",
            "properties": {
              "description": "Cobalt coordinated with three Nitrogen atoms",
              "extracted_from_image": "59be94b22bf868daf40f84cce88f0de26a2f8a4d411cbe2320be675da6557724.jpg"
            },
            "source_image_file": "59be94b22bf868daf40f84cce88f0de26a2f8a4d411cbe2320be675da6557724.jpg"
          },
          {
            "type": "chemical",
            "name": "Co-N4-NC",
            "properties": {
              "description": "Cobalt coordinated to four nitrogen atoms in nitrogen-doped carbon",
              "structure": "dimer with two pink Co and four blue N",
              "extracted_from_image": "6060a1ca9615dc8b60cea4cf8ce31462caa99fe925a586350cffbbb9bcb572e1.jpg"
            },
            "source_image_file": "6060a1ca9615dc8b60cea4cf8ce31462caa99fe925a586350cffbbb9bcb572e1.jpg"
          },
          {
            "type": "signal",
            "name": "Ring Current",
            "properties": {
              "color": "blue",
              "trend": "decreasing from 1.5 to 0 mA/cm² over 10 hours",
              "label": "I_ring",
              "extracted_from_image": "6151119e78f0abdbf931b9cc5c29ec80b3653de025662738762f0cecbadd75c5.jpg"
            },
            "source_image_file": "6151119e78f0abdbf931b9cc5c29ec80b3653de025662738762f0cecbadd75c5.jpg"
          },
          {
            "type": "chemical",
            "name": "Glucose",
            "properties": {
              "concentration": "10 mM",
              "extracted_from_image": "61b8d6a89decfa638c51035dedbdf99b25f513e92da6317c6581c3d548eb9001.jpg"
            },
            "source_image_file": "61b8d6a89decfa638c51035dedbdf99b25f513e92da6317c6581c3d548eb9001.jpg"
          },
          {
            "type": "chemical",
            "name": "O-O",
            "properties": {
              "description": "O-O bond or species, highlighted in purple",
              "extracted_from_image": "68a82fa7e18eea8b5c391e080e92aa02c3d2d7623b15fc41c2e16ec5e867ca9c.jpg"
            },
            "source_image_file": "68a82fa7e18eea8b5c391e080e92aa02c3d2d7623b15fc41c2e16ec5e867ca9c.jpg"
          },
          {
            "type": "chemical",
            "name": "C-O (O 1s)",
            "properties": {
              "binding_energy": "O 1s",
              "functional_group": "C-O",
              "content": "40%",
              "extracted_from_image": "8a94208200895e08ee3ca0a5c8e50196575723d360adb4e7b4228aa7a17b341d.jpg"
            },
            "source_image_file": "8a94208200895e08ee3ca0a5c8e50196575723d360adb4e7b4228aa7a17b341d.jpg"
          },
          {
            "type": "chemical",
            "name": "Co-N4-NC",
            "properties": {
              "description": "Cobalt coordinated with 4 Nitrogen atoms in Nitrogen-doped Carbon",
              "extracted_from_image": "9d29de237477112037d48e5464de5bcc5efd8beab1c9dfb266fdb3cb3760e985.jpg"
            },
            "source_image_file": "9d29de237477112037d48e5464de5bcc5efd8beab1c9dfb266fdb3cb3760e985.jpg"
          },
          {
            "type": "chemical",
            "name": "H₂O₂",
            "properties": {
              "yield": "42.7 mmol at 20 h",
              "concentration": "1548 ppm",
              "extracted_from_image": "a615d98f4490b8fbc8bd300457853b5615b3cacefe30f448561800b494a641cb.jpg"
            },
            "source_image_file": "a615d98f4490b8fbc8bd300457853b5615b3cacefe30f448561800b494a641cb.jpg"
          },
          {
            "type": "chemical",
            "name": "Co-N4/NC",
            "properties": {
              "description": "Cobalt coordinated with 4 nitrogen atoms in nitrogen-doped carbon",
              "extracted_from_image": "adfb085d394f395e870717e78cd0b8536682e3e92ac8731d41db3c544b2bcb40.jpg"
            },
            "source_image_file": "adfb085d394f395e870717e78cd0b8536682e3e92ac8731d41db3c544b2bcb40.jpg"
          },
          {
            "type": "characterization",
            "name": "3D Molecular Model",
            "properties": {
              "visualization": "polyhedral structure with gray atoms (likely carbon or metal) and blue atoms (likely nitrogen or oxygen)",
              "shape": "cubic/nanocube",
              "style": "ball-and-stick or space-filling model",
              "extracted_from_image": "afc53751ff3f2ddfe58c199addf9a2173480658b278055e0f4f0f424f5b36a26.jpg"
            },
            "source_image_file": "afc53751ff3f2ddfe58c199addf9a2173480658b278055e0f4f0f424f5b36a26.jpg"
          },
          {
            "type": "chemical",
            "name": "Central Core",
            "properties": {
              "color": "yellow",
              "shape": "polyhedron",
              "description": "Central ligand or metal cluster core",
              "extracted_from_image": "c4bfe1983b9c295a24d24b2f846ef0cbecfe6bf6c7d9dc1e6eb0c1254106efeb.jpg"
            },
            "source_image_file": "c4bfe1983b9c295a24d24b2f846ef0cbecfe6bf6c7d9dc1e6eb0c1254106efeb.jpg"
          },
          {
            "type": "chemical",
            "name": "Xylose",
            "properties": {
              "yield": "approx 65%",
              "extracted_from_image": "d6dfe0572915d0b77d095b04bea2877a3a56150d6b95bebc16c2ce6d1857cdfa.jpg"
            },
            "source_image_file": "d6dfe0572915d0b77d095b04bea2877a3a56150d6b95bebc16c2ce6d1857cdfa.jpg"
          },
          {
            "type": "chemical",
            "name": "Mn-NO-C",
            "properties": {
              "label": "Mn-NO-C",
              "extracted_from_image": "de8443e276ccb2ce2c01d12dd33503ac2056f4d39af5c62859dfc11ad9c0fda5.jpg"
            },
            "source_image_file": "de8443e276ccb2ce2c01d12dd33503ac2056f4d39af5c62859dfc11ad9c0fda5.jpg"
          },
          {
            "type": "chemical",
            "name": "KSCN",
            "properties": {
              "description": "Potassium thiocyanate",
              "extracted_from_image": "e2af66bc210197f5a8daa3fef796217ddd61ca9d54ef42b3c197fc13d257ca0f.jpg"
            },
            "source_image_file": "e2af66bc210197f5a8daa3fef796217ddd61ca9d54ef42b3c197fc13d257ca0f.jpg"
          },
          {
            "type": "chemical",
            "name": "Co-N/C",
            "properties": {
              "description": "Cobalt-nitrogen doped carbon catalyst",
              "extracted_from_image": "f8d8828e3f54fd915c34e8c3d2623446ee20cec8d65ea59c46b4a9f6db7896fa.jpg"
            },
            "source_image_file": "f8d8828e3f54fd915c34e8c3d2623446ee20cec8d65ea59c46b4a9f6db7896fa.jpg"
          },
          {
            "type": "characterization",
            "name": "TEM image",
            "properties": {
              "technique": "Transmission Electron Microscopy",
              "scale_bar": "100 nm",
              "label": "c",
              "extracted_from_image": "fe5081506e7eaefae553b1f260ed89e578ffbc49cc05db24254f8717b7a658cb.jpg"
            },
            "source_image_file": "fe5081506e7eaefae553b1f260ed89e578ffbc49cc05db24254f8717b7a658cb.jpg"
          },
          {
            "type": "chemical",
            "name": "OOH*",
            "properties": {
              "description": "Hydroperoxyl radical intermediate",
              "extracted_from_image": "fff1c33f7a940ac72386c145ccf241828d8b641d24c3d906e87aed60176d69b9.jpg"
            },
            "source_image_file": "fff1c33f7a940ac72386c145ccf241828d8b641d24c3d906e87aed60176d69b9.jpg"
          }
        ]
      },
      {
        "id": "char_3",
        "type": "characterization",
        "method_name": "TEM",
        "is_reported": true,
        "characterization_summary": "No Co nanoparticles found on Co-N5/NC and Co-N4/NC; ~9.9 nm nanoparticles observed on CoNPs/NC.",
        "evidence_snippet": "Transmission electron microscopy (TEM) showed that no Co nanoparticles were found on Co-N5/NC and Co-N4/NC, in comparison with the ~9.9 nm nanoparticles observed on CoNPs/NC (Figures 1b-d and S3)."
      },
      {
