Repository: Tai609/NebulaMat

<div align="center">

# NebulaMat

**A local-first AI research workbench for materials discovery and reproducible science.**

NebulaMat brings agent conversations, scientific files, notebooks, knowledge graphs,
materials workflows, compute runs, and provenance into one inspectable desktop workspace.

<p>
  <b>English</b> · <a href="./README.zh.md">简体中文</a>
<p>
</div>

> [!IMPORTANT]
> NebulaMat is beta research software. Treat generated structures, energies,
> citations, figures, and conclusions as drafts until they have passed the
> appropriate computational or human review.
  <a href="#design-philosophy">Design</a> ·
  <a href="#agent-orchestration">Agents</a> ·

File: runtime/catda/full_output/output_1017/graph/full_output.json (part 1 of 4)
{
  "synthesis": {
    "nodes": [
      {
        "id": "chem_NiMoO4",
        "type": "chemical",
        "name": "NiMoO4",
        "aliases": [
          "NMO"
        ],
        "formula": "NiMoO4",
        "properties": {
          "nanorod_diameter": {
            "value": 50,
            "unit": "nm"
          }
        },
        "related_images": [
          "ad8f4ac2800a420dddd26e01cab9fbdede1bf4f17fd1c967bfaa2cec7012d226.jpg"
        ],
        "visual_evidence": [
          {
            "type": "chemical",
            "name": "NiMoO₄",
            "properties": {
              "formula": "NiMoO₄",
              "extracted_from_image": "ad8f4ac2800a420dddd26e01cab9fbdede1bf4f17fd1c967bfaa2cec7012d226.jpg"
            },
            "source_image_file": "ad8f4ac2800a420dddd26e01cab9fbdede1bf4f17fd1c967bfaa2cec7012d226.jpg"
          }
        ]
      },
      {
        "id": "chem_Ir_salt",
        "type": "chemical",
        "name": "Ir salt",
        "aliases": [],
        "properties": {}
      },
      {
        "id": "chem_Ir_NMO",
        "type": "chemical",
        "name": "Ir-NMO",
        "aliases": [
          "NM98I2O",
          "NM96I4O",
          "NM93I7O"
        ],
        "formula": "NM98I2O",
        "composition": {
          "Ir": {
            "value": 2,
            "unit": "at%"
          },
          "formula": "NM98I2O"
        },
        "properties": {
          "nanorod_diameter": {
            "value": 50,
            "unit": "nm"
          },
          "lattice_spacing_(-221)": {
            "value": 0.3334,
            "unit": "nm"
          },
          "Ni3+/Ni2+_ratio": {
            "value": 1.16,
            "unit": "ratio"
          }
        },
        "related_images": [
          "105525f89f260442a9b103f13ce9cb66049fe86337e9e3e875517246c70a4d17.jpg",
          "16fccb27b9021ecd25d49cc8cc28bf27768b0ed07d838fa786e77bb8858fb176.jpg",
          "427a15d347e0e19b4fb6c8291d880a3d7ebfb8d12b0960cf69591e0d42ec2d0a.jpg",
          "46f5ac66b7aaa189dcfae8b2d63748d365df245c9f923a32d4d96fe0e766aa21.jpg",
          "51e61d1b0df98ce0a4e82a67ad455f7f34002ecbade8de32d5a7e206db4f27d8.jpg",
          "58528efa4ef66d9527763fbe8450cd56f3ccd0382e19348bdd4af33ec8b7e021.jpg",
          "803792a264ae1666c541e448dd8226647f4e9c922ba0ae90c42e4f1a5cd51e39.jpg",
          "8120eb18ca23d4565399da6faf491a4ceed6a0efa7f838abeac62f9545f6d26d.jpg",
          "a5095d33fc7fb6b419487a12ef9f08a413072fcb44260c2c1778246f8a026207.jpg",
          "aa75748ee3f19ad1deb823ccedab91f5d2e566b9a01d8e734ffd6b94f63237b7.jpg",
          "d318d848754be0eb2aaf1ff98ee717604f30497758518e3b74289e2170d5bf1f.jpg",
          "eede398a953ac6edf1b30f642ba8f91b7c5116f2117cc3d2d5f2fa94b7b38dc9.jpg"
        ],
        "visual_evidence": [
          {
            "type": "chemical",
            "name": "Ir-NMO",
            "properties": {
              "description": "Iridium-doped nickel molybdenum oxide",
              "extracted_from_image": "105525f89f260442a9b103f13ce9cb66049fe86337e9e3e875517246c70a4d17.jpg"
            },
            "source_image_file": "105525f89f260442a9b103f13ce9cb66049fe86337e9e3e875517246c70a4d17.jpg"
          },
          {
            "type": "chemical",
            "name": "Ir-NMO",
            "properties": {
              "extracted_from_image": "16fccb27b9021ecd25d49cc8cc28bf27768b0ed07d838fa786e77bb8858fb176.jpg"
            },
            "source_image_file": "16fccb27b9021ecd25d49cc8cc28bf27768b0ed07d838fa786e77bb8858fb176.jpg"
          },
          {
            "type": "chemical",
            "name": "Ir-NMO",
            "properties": {
              "description": "Ir-doped or Ir-modified NMO",
              "extracted_from_image": "427a15d347e0e19b4fb6c8291d880a3d7ebfb8d12b0960cf69591e0d42ec2d0a.jpg"
            },
            "source_image_file": "427a15d347e0e19b4fb6c8291d880a3d7ebfb8d12b0960cf69591e0d42ec2d0a.jpg"
          },
          {
            "type": "chemical",
            "name": "Ir-NMO",
            "properties": {
              "description": "Iridium-doped Nickel Molybdate Oxide structure",
              "extracted_from_image": "46f5ac66b7aaa189dcfae8b2d63748d365df245c9f923a32d4d96fe0e766aa21.jpg"
            },
            "source_image_file": "46f5ac66b7aaa189dcfae8b2d63748d365df245c9f923a32d4d96fe0e766aa21.jpg"
          },
          {
            "type": "chemical",
            "name": "Ir-NMO",
            "properties": {
              "description": "Iridium-doped Nickel Molybdate Oxide",
              "extracted_from_image": "51e61d1b0df98ce0a4e82a67ad455f7f34002ecbade8de32d5a7e206db4f27d8.jpg"
            },
            "source_image_file": "51e61d1b0df98ce0a4e82a67ad455f7f34002ecbade8de32d5a7e206db4f27d8.jpg"
          },
          {
            "type": "chemical",
            "name": "Ir-NMO",
            "properties": {
              "description": "Iridium-based nanomaterial (likely Ir-Ni-Mo-O)",
              "extracted_from_image": "58528efa4ef66d9527763fbe8450cd56f3ccd0382e19348bdd4af33ec8b7e021.jpg"
            },
            "source_image_file": "58528efa4ef66d9527763fbe8450cd56f3ccd0382e19348bdd4af33ec8b7e021.jpg"
          },
          {
            "type": "chemical",
            "name": "Ir-NMO",
            "properties": {
              "description": "Ir-doped NMO nanostructured material",
              "extracted_from_image": "803792a264ae1666c541e448dd8226647f4e9c922ba0ae90c42e4f1a5cd51e39.jpg"
            },
            "source_image_file": "803792a264ae1666c541e448dd8226647f4e9c922ba0ae90c42e4f1a5cd51e39.jpg"
          },
          {
            "type": "chemical",
            "name": "Ir-NMO",
            "properties": {
              "description": "Ir-doped NMO material",
              "extracted_from_image": "8120eb18ca23d4565399da6faf491a4ceed6a0efa7f838abeac62f9545f6d26d.jpg"
            },
            "source_image_file": "8120eb18ca23d4565399da6faf491a4ceed6a0efa7f838abeac62f9545f6d26d.jpg"
          },
          {
            "type": "chemical",
            "name": "Ir-NMO",
            "properties": {
              "color": "dark red",
              "peaks": "peaks at ~1.5Å, ~2.5Å, ~3Å",
              "extracted_from_image": "a5095d33fc7fb6b419487a12ef9f08a413072fcb44260c2c1778246f8a026207.jpg"
            },
            "source_image_file": "a5095d33fc7fb6b419487a12ef9f08a413072fcb44260c2c1778246f8a026207.jpg"
          },
          {
            "type": "chemical",
            "name": "Ir-NMO",
            "properties": {
              "description": "Iridium-doped Nickel Manganese Oxide",
              "extracted_from_image": "aa75748ee3f19ad1deb823ccedab91f5d2e566b9a01d8e734ffd6b94f63237b7.jpg"
            },
            "source_image_file": "aa75748ee3f19ad1deb823ccedab91f5d2e566b9a01d8e734ffd6b94f63237b7.jpg"
          },
          {
            "type": "chemical",
            "name": "Ir-NMO",
            "properties": {
              "description": "Iridium-doped Nickel Manganese Oxide material",
              "extracted_from_image": "d318d848754be0eb2aaf1ff98ee717604f30497758518e3b74289e2170d5bf1f.jpg"
            },
            "source_image_file": "d318d848754be0eb2aaf1ff98ee717604f30497758518e3b74289e2170d5bf1f.jpg"
          },
          {
            "type": "material",
            "name": "Ir-NMO",
            "properties": {
              "description": "Iridium-based nanomaterial oxide",
              "extracted_from_image": "eede398a953ac6edf1b30f642ba8f91b7c5116f2117cc3d2d5f2fa94b7b38dc9.jpg"
            },
            "source_image_file": "eede398a953ac6edf1b30f642ba8f91b7c5116f2117cc3d2d5f2fa94b7b38dc9.jpg"
          }
        ]
      },
      {
        "id": "synth_step_1",
        "type": "synthesis",
        "name": "Hydrothermal synthesis of NMO and Ir-NMO",
        "procedure": "The NMO and Ir-NMO were prepared via a facile hydrothermal approach, where the addition amount of Ir salt determines the molar ratio of Ir in Ir-NMO. The crystal structures were characterized by XRD, indexed to scheelite-type lattice of α-NiMoO4 (JCPDS No. 86-0361) with monoclinic space group C2/m.",
        "method": "Hydrothermal synthesis",
        "conditions": {},
        "unit_operations": [
          {
            "id": "unit_op_1.1",
            "name": "Hydrothermal reaction",
            "method": "Hydrothermal",
            "conditions": {},
            "procedure_snippet": "prepared via a facile hydrothermal approach"
          }
        ],
        "source_text": "The NMO and Ir-NMO were prepared via a facile hydrothermal approach... (Figure S1a)"
      },
      {
        "id": "chem_NMO",
        "type": "chemical",
        "name": "NMO",
        "aliases": [
          "NiMoO4",
          "α-NiMoO4"
        ],
        "formula": "NiMoO4",
        "related_images": [
          "105525f89f260442a9b103f13ce9cb66049fe86337e9e3e875517246c70a4d17.jpg",
          "16fccb27b9021ecd25d49cc8cc28bf27768b0ed07d838fa786e77bb8858fb176.jpg",
          "427a15d347e0e19b4fb6c8291d880a3d7ebfb8d12b0960cf69591e0d42ec2d0a.jpg",
          "51e61d1b0df98ce0a4e82a67ad455f7f34002ecbade8de32d5a7e206db4f27d8.jpg",
          "627b2b38f5c316dad160935770bbcd6d806577c8c26df06717659fbc3e7e886d.jpg",
          "6b95d53f29ae33039b05f2a63c41f7716b4525b59ca92d2b57855a272efa9c83.jpg",
          "803792a264ae1666c541e448dd8226647f4e9c922ba0ae90c42e4f1a5cd51e39.jpg",
          "8120eb18ca23d4565399da6faf491a4ceed6a0efa7f838abeac62f9545f6d26d.jpg",
          "aa75748ee3f19ad1deb823ccedab91f5d2e566b9a01d8e734ffd6b94f63237b7.jpg",
          "ad8f4ac2800a420dddd26e01cab9fbdede1bf4f17fd1c967bfaa2cec7012d226.jpg",
          "c63605642656299ffb116cf171ef9d2de8716655479fc57a47e1961e584798ca.jpg",
          "d318d848754be0eb2aaf1ff98ee717604f30497758518e3b74289e2170d5bf1f.jpg",
          "f7c8ab14ecd9072ecfa017723df69f65a50bae2ceeeee265d90dc68eb42ce22f.jpg"
        ],
        "visual_evidence": [
          {
            "type": "chemical",
            "name": "NMO",
            "properties": {
              "description": "Nickel molybdenum oxide",
              "extracted_from_image": "105525f89f260442a9b103f13ce9cb66049fe86337e9e3e875517246c70a4d17.jpg"
            },
            "source_image_file": "105525f89f260442a9b103f13ce9cb66049fe86337e9e3e875517246c70a4d17.jpg"
          },
          {
            "type": "chemical",
            "name": "NMO",
            "properties": {
              "extracted_from_image": "16fccb27b9021ecd25d49cc8cc28bf27768b0ed07d838fa786e77bb8858fb176.jpg"
            },
            "source_image_file": "16fccb27b9021ecd25d49cc8cc28bf27768b0ed07d838fa786e77bb8858fb176.jpg"
          },
          {
            "type": "chemical",
            "name": "NMO",
            "properties": {
              "description": "Nanostructured material (likely Na0.7MnO2 or similar)",
              "extracted_from_image": "427a15d347e0e19b4fb6c8291d880a3d7ebfb8d12b0960cf69591e0d42ec2d0a.jpg"
            },
            "source_image_file": "427a15d347e0e19b4fb6c8291d880a3d7ebfb8d12b0960cf69591e0d42ec2d0a.jpg"
          },
          {
            "type": "chemical",
            "name": "NMO",
            "properties": {
              "description": "Nickel Molybdate Oxide",
              "extracted_from_image": "51e61d1b0df98ce0a4e82a67ad455f7f34002ecbade8de32d5a7e206db4f27d8.jpg"
            },
            "source_image_file": "51e61d1b0df98ce0a4e82a67ad455f7f34002ecbade8de32d5a7e206db4f27d8.jpg"
          },
          {
            "type": "chemical",
            "name": "NMO",
            "properties": {
              "description": "Nanostructured manganese oxide",
              "extracted_from_image": "627b2b38f5c316dad160935770bbcd6d806577c8c26df06717659fbc3e7e886d.jpg"
            },
            "source_image_file": "627b2b38f5c316dad160935770bbcd6d806577c8c26df06717659fbc3e7e886d.jpg"
          },
          {
            "type": "chemical",
            "name": "NMO",
            "properties": {
              "description": "Primary chemical entity, likely a metal oxide material",
              "extracted_from_image": "6b95d53f29ae33039b05f2a63c41f7716b4525b59ca92d2b57855a272efa9c83.jpg"
            },
            "source_image_file": "6b95d53f29ae33039b05f2a63c41f7716b4525b59ca92d2b57855a272efa9c83.jpg"
          },
          {
            "type": "chemical",
            "name": "NMO",
            "properties": {
              "description": "Nanostructured material (likely Ni-Mn-O based)",
              "extracted_from_image": "803792a264ae1666c541e448dd8226647f4e9c922ba0ae90c42e4f1a5cd51e39.jpg"
            },
            "source_image_file": "803792a264ae1666c541e448dd8226647f4e9c922ba0ae90c42e4f1a5cd51e39.jpg"
          },
          {
            "type": "chemical",
            "name": "NMO",
            "properties": {
              "description": "NaₓMnO₂ or similar NMO material",
              "extracted_from_image": "8120eb18ca23d4565399da6faf491a4ceed6a0efa7f838abeac62f9545f6d26d.jpg"
            },
            "source_image_file": "8120eb18ca23d4565399da6faf491a4ceed6a0efa7f838abeac62f9545f6d26d.jpg"
          },
          {
            "type": "chemical",
            "name": "NMO",
            "properties": {
              "description": "Nickel Manganese Oxide",
              "extracted_from_image": "aa75748ee3f19ad1deb823ccedab91f5d2e566b9a01d8e734ffd6b94f63237b7.jpg"
            },
            "source_image_file": "aa75748ee3f19ad1deb823ccedab91f5d2e566b9a01d8e734ffd6b94f63237b7.jpg"
          },
          {
            "type": "chemical",
            "name": "NMO",
            "properties": {
              "formula": "NMO",
              "extracted_from_image": "ad8f4ac2800a420dddd26e01cab9fbdede1bf4f17fd1c967bfaa2cec7012d226.jpg"
            },
            "source_image_file": "ad8f4ac2800a420dddd26e01cab9fbdede1bf4f17fd1c967bfaa2cec7012d226.jpg"
          },
          {
            "type": "chemical",
            "name": "NMO",
            "properties": {
              "description": "Na-containing mixed metal oxide",
              "extracted_from_image": "c63605642656299ffb116cf171ef9d2de8716655479fc57a47e1961e584798ca.jpg"
            },
            "source_image_file": "c63605642656299ffb116cf171ef9d2de8716655479fc57a47e1961e584798ca.jpg"
          },
          {
            "type": "chemical",
            "name": "NMO",
            "properties": {
              "description": "Nickel Manganese Oxide material",
              "extracted_from_image": "d318d848754be0eb2aaf1ff98ee717604f30497758518e3b74289e2170d5bf1f.jpg"
            },
            "source_image_file": "d318d848754be0eb2aaf1ff98ee717604f30497758518e3b74289e2170d5bf1f.jpg"
          },
          {
            "type": "chemical",
            "name": "NMO",
            "properties": {
              "extracted_from_image": "f7c8ab14ecd9072ecfa017723df69f65a50bae2ceeeee265d90dc68eb42ce22f.jpg"
            },
            "source_image_file": "f7c8ab14ecd9072ecfa017723df69f65a50bae2ceeeee265d90dc68eb42ce22f.jpg"
          }
        ]
      },
      {
        "id": "chem_Ir_NMO_2at",
        "type": "chemical",
        "name": "NM₉₈I₂O",
        "aliases": [
          "Ir-NMO (2 at%)",
          "NM98I2O"
        ],
        "composition": {
          "Ir": {
            "value": 2,
            "unit": "at%"
          },
          "Ni": {
            "value": 49,
            "unit": "at%"
          },
          "Mo": {
            "value": 49,
            "unit": "at%"
          }
        }
      },
      {
        "id": "chem_Ir_NMO_4at",
        "type": "chemical",
        "name": "NM₉₆I₄O",
        "aliases": [
          "Ir-NMO (4 at%)",
          "NM96I4O"
        ],
        "composition": {
          "Ir": {
            "value": 4,
            "unit": "at%"
          }
        }
      },
      {
        "id": "chem_Ir_NMO_7at",
        "type": "chemical",
        "name": "NM₉₃I₇O",
        "aliases": [
          "Ir-NMO (7 at%)",
          "NM93I7O"
        ],
        "composition": {
          "Ir": {
            "value": 7,
            "unit": "at%"
          }
        }
      },
      {
        "id": "chem_IrO2",
        "type": "chemical",
        "name": "IrO₂",
        "aliases": [
          "IrO2"
        ],
        "formula": "IrO₂",
        "related_images": [
          "a5095d33fc7fb6b419487a12ef9f08a413072fcb44260c2c1778246f8a026207.jpg",
          "a74f7ef8e9bd709a6dfcb46d2ebf2781b8f71467f6835a7c25c4b64c4dfc0da4.jpg",
          "eede398a953ac6edf1b30f642ba8f91b7c5116f2117cc3d2d5f2fa94b7b38dc9.jpg"
        ],
        "visual_evidence": [
          {
            "type": "chemical",
            "name": "IrO₂",
            "properties": {
              "color": "blue",
              "peaks": "peaks at ~1.5Å, ~2.5Å, ~3.1Å",
              "extracted_from_image": "a5095d33fc7fb6b419487a12ef9f08a413072fcb44260c2c1778246f8a026207.jpg"
            },
            "source_image_file": "a5095d33fc7fb6b419487a12ef9f08a413072fcb44260c2c1778246f8a026207.jpg"
          },
          {
            "type": "chemical",
            "name": "Commercial IrO₂",
            "properties": {
              "extracted_from_image": "a74f7ef8e9bd709a6dfcb46d2ebf2781b8f71467f6835a7c25c4b64c4dfc0da4.jpg"
            },
            "source_image_file": "a74f7ef8e9bd709a6dfcb46d2ebf2781b8f71467f6835a7c25c4b64c4dfc0da4.jpg"
          },
          {
            "type": "material",
            "name": "IrO2",
            "properties": {
              "description": "Iridium oxide reference material",
              "extracted_from_image": "eede398a953ac6edf1b30f642ba8f91b7c5116f2117cc3d2d5f2fa94b7b38dc9.jpg"
            },
            "source_image_file": "eede398a953ac6edf1b30f642ba8f91b7c5116f2117cc3d2d5f2fa94b7b38dc9.jpg"
          }
        ]
      },
      {
        "id": "chem_IrNMO",
        "type": "chemical",
        "name": "Ir-NMO",
        "aliases": [
          "NM98I2O",
          "NM96I4O",
          "NM93I7O"
        ],
        "formula": "NM98I2O",
        "composition": {
          "Ir": {
            "value": 2,
            "unit": "at%"
          }
        }
      }
    ],
    "edges": [
      {
        "id": "edge_input_chem_NiMoO4_synth_step_1",
        "type": "synthesis_input",
        "source_id": "chem_NiMoO4",
        "target_id": "synth_step_1",
        "properties": {
          "role": "precursor"
        }
      },
      {
        "id": "edge_input_chem_Ir_salt_synth_step_1",
        "type": "synthesis_input",
        "source_id": "chem_Ir_salt",
        "target_id": "synth_step_1",
        "properties": {
          "role": "dopant",
          "controls": "molar ratio of Ir"
        }
      },
      {
        "id": "edge_output_synth_step_1_chem_Ir_NMO",
        "type": "synthesis_output",
        "source_id": "synth_step_1",
        "target_id": "chem_Ir_NMO",
        "properties": {
          "form": "nanorod",
          "composition": "NM98I2O (2 at% Ir)"
        }
      }
    ],
    "catalyst_tested_ids": [
      "chem_Ir_NMO_7at",
      "chem_Ir_NMO_2at",
      "chem_NMO",
      "chem_Ir_NMO_4at",
      "chem_IrO2"
    ]
  },
  "testing": {
    "nodes": [
      {
        "id": "chem_NMO",
        "type": "chemical",
        "name": "NMO",
        "aliases": [
          "NiMoO₄",
          "α-NiMoO₄"
        ],
        "formula": "NiMoO₄"
      },
      {
        "id": "chem_Ir_NMO_2at",
        "type": "chemical",
        "name": "NM₉₈I₂O",
        "aliases": [
          "Ir-NMO (2 at%)",
          "NM98I2O"
        ],
        "composition": {
          "Ir": {
            "value": 2,
            "unit": "at%"
          },
          "Ni": {
            "value": 49,
            "unit": "at%"
          },
          "Mo": {
            "value": 49,
            "unit": "at%"
          }
        }
      },
      {
        "id": "chem_Ir_NMO_4at",
        "type": "chemical",
        "name": "NM₉₆I₄O",
        "aliases": [
          "Ir-NMO (4 at%)",
          "NM96I4O"
        ],
        "composition": {
          "Ir": {
            "value": 4,
            "unit": "at%"
          }
        }
      },
      {
        "id": "chem_Ir_NMO_7at",
        "type": "chemical",
        "name": "NM₉₃I₇O",
        "aliases": [
          "Ir-NMO (7 at%)",
          "NM93I7O"
        ],
        "composition": {
          "Ir": {
            "value": 7,
            "unit": "at%"
          }
        }
      },
      {
        "id": "chem_IrO2",
        "type": "chemical",
        "name": "IrO₂",
        "aliases": [
          "IrO2"
        ],
        "formula": "IrO₂"
      },
      {
        "id": "test_1",
        "type": "testing",
        "catalyst_id": "chem_Ir_NMO_2at",
        "description": "OER performance in 1 M KOH (three-electrode)",
        "conditions_json": {
          "reaction_type": {
            "value": "OER",
            "unit": "electrochemical"
          },
          "electrolyte": {
            "value": "1 M KOH",
            "unit": "solution"
          },
          "pH": {
            "value": 14,
            "unit": "pH"
          },
          "cell_configuration": {
            "value": "three-electrode",
            "unit": "setup"
          },
          "working_electrode": {
            "value": "GCE",
            "unit": "glassy carbon electrode"
          },
          "scan_rate": {
            "value": "LSV",
            "unit": "linear sweep voltammetry"
          }
        },
        "results_json": {
          "overpotential_at_10_mA/cm²": {
            "value": 253,
            "unit": "mV"
          },
          "Tafel_slope": {
            "value": 81.3,
            "unit": "mV/dec"
          },
          "charge_transfer_resistance_R_ct": {
            "value": 13.7,
            "unit": "Ω"
          },
          "double_layer_capacitance_C_dl": {
            "value": 40.4,
            "unit": "mF/cm²"
          },
          "chronoamperometry_stability": {
            "value": ">1000",
            "unit": "h at 10 mA/cm²"
          }
        },
        "source_text": "The OER performance of NMO and Ir-NMO with different Ir loadings (2, 4, and 7 at. %) was evaluated on a glassy carbon electrode (GCE) in 1 M KOH. Linear sweep voltammetry (LSV) curves show that NM₉₈I₂O possesses the best activity with an overpotential of 253 mV... Tafel slope of 81.3 mV dec⁻¹... smallest charge transfer resistance (R_ct) of 13.7 Ω and the highest C_dl (40.4 mF cm⁻²)... stable horizontal line of over 1000 h for OER"
      },
      {
        "id": "test_2",
        "type": "testing",
        "catalyst_id": "chem_NMO",
        "description": "OER performance in 1 M KOH (three-electrode)",
        "conditions_json": {
          "reaction_type": {
            "value": "OER",
            "unit": "electrochemical"
          },
          "electrolyte": {
            "value": "1 M KOH",
            "unit": "solution"
          },
          "pH": {
            "value": 14,
            "unit": "pH"
          },
          "cell_configuration": {
            "value": "three-electrode",
            "unit": "setup"
          },
          "working_electrode": {
            "value": "GCE",
            "unit": "glassy carbon electrode"
          }
        },
        "results_json": {
          "overpotential_at_10_mA/cm²": {
            "value": 375,
            "unit": "mV"
          },
          "Tafel_slope": {
            "value": 165.3,
            "unit": "mV/dec"
          }
        },
        "source_text": "LSV curves show that... followed by NMO (375 mV)... NMO (165.3 mV dec⁻¹)"
      },
      {
        "id": "test_3",
        "type": "testing",
        "catalyst_id": "chem_IrO2",
        "description": "OER performance in 1 M KOH (three-electrode)",
        "conditions_json": {
          "reaction_type": {
            "value": "OER",
            "unit": "electrochemical"
          },
          "electrolyte": {
            "value": "1 M KOH",
            "unit": "solution"
          },
          "pH": {
            "value": 14,
            "unit": "pH"
          },
          "cell_configuration": {
            "value": "three-electrode",
            "unit": "setup"
          },
          "working_electrode": {
            "value": "GCE",
            "unit": "glassy carbon electrode"
          }
        },
        "results_json": {
          "overpotential_at_10_mA/cm²": {
            "value": 346,
            "unit": "mV"
          },
          "Tafel_slope": {
            "value": 122.7,
            "unit": "mV/dec"
          }
        },
        "source_text": "LSV curves show that... IrO₂ (346 mV)... IrO₂ (122.7 mV dec⁻¹)"
      },
      {
        "id": "test_4",
        "type": "testing",
        "catalyst_id": "chem_Ir_NMO_4at",
        "description": "OER performance in 1 M KOH (three-electrode)",
        "conditions_json": {
          "reaction_type": {
            "value": "OER",
            "unit": "electrochemical"
          },
          "electrolyte": {
            "value": "1 M KOH",
            "unit": "solution"
          },
          "pH": {
            "value": 14,
            "unit": "pH"
          },
          "cell_configuration": {
            "value": "three-electrode",
            "unit": "setup"
          },
          "working_electrode": {
            "value": "GCE",
            "unit": "glassy carbon electrode"
          }
        },
        "results_json": {
          "overpotential_at_10_mA/cm²": {
            "value": 268,
            "unit": "mV"
          },
          "Tafel_slope": {
            "value": 89.9,
            "unit": "mV/dec"
          }
        },
        "source_text": "NM₉₆I₄O (268 mV)... NM₉₆I₄O (89.9 mV dec⁻¹)"
      },
      {
        "id": "test_5",
        "type": "testing",
        "catalyst_id": "chem_Ir_NMO_7at",
        "description": "OER performance in 1 M KOH (three-electrode)",
        "conditions_json": {
          "reaction_type": {
            "value": "OER",
            "unit": "electrochemical"
          },
          "electrolyte": {
            "value": "1 M KOH",
            "unit": "solution"
          },
          "pH": {
            "value": 14,
            "unit": "pH"
          },
          "cell_configuration": {
            "value": "three-electrode",
            "unit": "setup"
          },
          "working_electrode": {
            "value": "GCE",
            "unit": "glassy carbon electrode"
          }
        },
        "results_json": {
          "overpotential_at_10_mA/cm²": {
            "value": 306,
            "unit": "mV"
          },
          "Tafel_slope": {
            "value": 104.1,
            "unit": "mV/dec"
          }
        },
        "source_text": "NM₉₃I₇O (306 mV)... NM₉₃I₇O (104.1 mV dec⁻¹)"
      },
      {
        "id": "test_6",
        "type": "testing",
        "catalyst_id": "chem_Ir_NMO_2at",
        "description": "HER performance in 1.0 M KOH (three-electrode)",
        "conditions_json": {
          "reaction_type": {
            "value": "HER",
            "unit": "electrochemical"
          },
          "electrolyte": {
            "value": "1.0 M KOH",
            "unit": "solution"
          },
          "pH": {
            "value": 14,
            "unit": "pH"
          },
          "cell_configuration": {
            "value": "three-electrode",
            "unit": "setup"
          }
        },
        "results_json": {
          "overpotential_at_10_mA/cm²": {
            "value": 161,
            "unit": "mV"
          },
          "Tafel_slope": {
            "value": 83.4,
            "unit": "mV/dec"
          },
          "charge_transfer_resistance_R_ct": {
            "value": 2.6,
            "unit": "Ω"
          }
        },
        "source_text": "The hydrogen evolution reaction (HER) activity of the as-synthesized samples was measured in 1.0 M KOH... NM₉₈I₂O exhibits the smallest overpotential of 161 mV at the current density of 10 mA cm⁻², and the lowest Tafel slope (83.4 mV dec⁻¹) and R_ct (2.6 Ω)"
      },
      {
        "id": "test_7",
        "type": "testing",
        "catalyst_id": "chem_Ir_NMO_2at",
        "description": "Overall water splitting in 1 M KOH",
        "conditions_json": {
          "reaction_type": {
            "value": "overall water splitting",
            "unit": "electrochemical"
          },
          "electrolyte": {
            "value": "1 M KOH",
            "unit": "solution"
          },
          "cell_configuration": {
            "value": "two-electrode",
            "unit": "setup"
          },
          "working_electrode": {
            "value": "carbon cloth",
            "unit": "substrate"
          }
        },
        "results_json": {
          "cell_voltage_at_10_mA/cm²": {
            "value": 1.59,
            "unit": "V"
          },
          "stability": {
            "value": "800",
            "unit": "h at 10 mA/cm²"
          },
          "cell_voltage_at_50_mA/cm²": {
            "value": 1.64,
            "unit": "V"
          },
          "cell_voltage_at_100_mA/cm²": {
            "value": 1.85,
            "unit": "V"
          }
        },
        "source_text": "the electrolyzer using NM₉₈I₂O∥NM₉₈I₂O electrode affords a cell voltage of 1.59 V to achieve 10 mA cm⁻²... steadily remain a current density of 10 mA cm⁻² at about 800 h... achieve current densities of 50 and 100 mA cm⁻² at 1.64 and 1.85 V"
      },
      {
        "id": "test_8",
        "type": "testing",
        "catalyst_id": "chem_Ir_NMO_2at",
        "description": "pH dependence of OER activity",
        "conditions_json": {
          "reaction_type": {
            "value": "OER",
            "unit": "electrochemical"
          },
          "electrolyte": {
            "value": "alkaline electrolytes",
            "unit": "various pH"
          },
          "scan_rate": {
            "value": "CV",
            "unit": "cyclic voltammetry"
          }
        },
        "results_json": {
          "proton_reaction_order_ρ": {
            "value": 0.42,
            "unit": "dimensionless"
          }
        },
        "source_text": "the pH dependence of the OER activity was first recorded... The proton reaction order (ρ) of Ir-NMO is 0.42"
      },
      {
        "id": "test_9",
        "type": "testing",
        "catalyst_id": "chem_NMO",
        "description": "pH dependence of OER activity",
        "conditions_json": {
          "reaction_type": {
            "value": "OER",
            "unit": "electrochemical"
          },
          "electrolyte": {
            "value": "alkaline electrolytes",
            "unit": "various pH"
          }
        },
        "results_json": {
          "proton_reaction_order_ρ": {
            "value": 0.26,
            "unit": "dimensionless"
          }
        },
        "source_text": "surpassing the value of 0.26 for NMO"
      },
      {
        "id": "test_10",
        "type": "testing",
        "catalyst_id": "chem_Ir_NMO_2at",
        "description": "TMAOH probe test for LOM pathway",
        "conditions_json": {
          "reaction_type": {
            "value": "OER",
            "unit": "electrochemical"
          },
          "electrolyte": {
            "value": "1.0 M KOH + TMAOH",
            "unit": "solution"
          }
        },
        "results_json": {
          "activity_decay": {
            "value": "pronounced",
            "unit": "relative to KOH"
          }
        },
        "source_text": "The OER activity of Ir-NMO exhibited a much more pronounced activity decay in TMAOH-containing electrolyte"
      }
    ],
    "edges": [
      {
        "id": "edge_tested_chem_Ir_NMO_2at_test_1",
        "type": "tested_in",
        "source_id": "chem_Ir_NMO_2at",
        "target_id": "test_1",
        "properties": {}
      },
      {
        "id": "edge_tested_chem_NMO_test_2",
        "type": "tested_in",
        "source_id": "chem_NMO",
        "target_id": "test_2",
        "properties": {}
      },
      {
        "id": "edge_tested_chem_IrO2_test_3",
        "type": "tested_in",
        "source_id": "chem_IrO2",
        "target_id": "test_3",
        "properties": {}
      },
      {
        "id": "edge_tested_chem_Ir_NMO_4at_test_4",
        "type": "tested_in",
        "source_id": "chem_Ir_NMO_4at",
        "target_id": "test_4",
        "properties": {}
      },
      {
        "id": "edge_tested_chem_Ir_NMO_7at_test_5",
        "type": "tested_in",
        "source_id": "chem_Ir_NMO_7at",
        "target_id": "test_5",
        "properties": {}
      },
      {
        "id": "edge_tested_chem_Ir_NMO_2at_test_6",
        "type": "tested_in",
        "source_id": "chem_Ir_NMO_2at",
        "target_id": "test_6",
        "properties": {}
      },
      {
        "id": "edge_tested_chem_Ir_NMO_2at_test_7",
        "type": "tested_in",
        "source_id": "chem_Ir_NMO_2at",
        "target_id": "test_7",
        "properties": {}
      },
      {
        "id": "edge_tested_chem_Ir_NMO_2at_test_8",
        "type": "tested_in",
        "source_id": "chem_Ir_NMO_2at",
        "target_id": "test_8",
        "properties": {}
      },
      {
        "id": "edge_tested_chem_NMO_test_9",
        "type": "tested_in",
        "source_id": "chem_NMO",
        "target_id": "test_9",
        "properties": {}
      },
      {
        "id": "edge_tested_chem_Ir_NMO_2at_test_10",
        "type": "tested_in",
        "source_id": "chem_Ir_NMO_2at",
        "target_id": "test_10",
        "properties": {}
      }
    ]
  },
  "characterization": {
    "nodes": [
      {
        "id": "chem_NMO",
        "type": "chemical",
        "name": "NMO",
        "aliases": [
          "NiMoO4",
          "α-NiMoO4"
        ],
        "formula": "NiMoO4"
      },
      {
        "id": "chem_IrNMO",
        "type": "chemical",
        "name": "Ir-NMO",
        "aliases": [
          "NM98I2O",
          "NM96I4O",
          "NM93I7O"
        ],
        "formula": "NM98I2O",
        "composition": {
          "Ir": {
            "value": 2,
            "unit": "at%"
          }
        }
      },
      {
        "id": "char_1",
        "type": "characterization",
        "name": "AFM Image",
        "properties": {
          "technique": "Atomic Force Microscopy",
          "features": "Nanoscale surface roughness with sharp peaks",
          "scale_bar": "not visible",
          "circled_regions": "3 highlighted areas with prominent peaks",
          "extracted_from_image": "7151c63ba1dfbc7d7150dfd6c2487f1213f3fe1e2a991eb83d40ca9e40ba8ee2.jpg"
        },
        "source_image_file": "7151c63ba1dfbc7d7150dfd6c2487f1213f3fe1e2a991eb83d40ca9e40ba8ee2.jpg"
      },
      {
        "id": "char_2",
        "type": "characterization",
        "method_name": "Raman",
        "is_reported": true,
        "characterization_summary": "Raman spectrum of Ir-NMO shows red-shift of Mo-O and Ni-O-Mo octahedral vibrations compared to NMO, indicating lattice expansion by Ir substitution.",
        "evidence_snippet": "The Raman spectrum of Ir-NMO witnesses a red-shift associated with Mo-O and Ni-O-Mo octahedral vibrations in comparison with NMO, indicating the lattice expansion induced by Ir substitution at the octahedral sites."
      },
      {
        "id": "char_3",
        "type": "characterization",
        "method_name": "HAADF-STEM",
        "is_reported": true,
        "characterization_summary": "Both NMO and Ir-NMO show nanorod morphology (~50 nm diameter); Ir-NMO HAADF-STEM reveals atomically monodispersed bright Ir dots more intense than neighboring Ni atoms, confirming atomic incorporation.",
        "evidence_snippet": "Both NMO and Ir-NMO show typical nanorod morphology with diameters of ~50 nm ... the brightness of the Ir atom is more intense than that of the neighbouring Ni atoms."
      },
      {
        "id": "char_4",
        "type": "characterization",
        "method_name": "HRTEM",
        "is_reported": true,
        "characterization_summary": "Ir-NMO (-221) plane interspace 0.3334 nm larger than NMO (0.3231 nm), confirming lattice expansion after Ir incorporation.",
        "evidence_snippet": "High-resolution transmission electron microscopy (HRTEM) images show that the interspace of the (-221) plane of Ir-NMO (0.3334 nm) was larger than that of its counterpart without Ir (0.3231 nm), indicating that the lattice expansion occurs after incorporating Ir."
      },
      {
        "id": "char_5",
        "type": "characterization",
        "method_name": "EDS",
        "is_reported": true,
        "characterization_summary": "Elemental mapping by EDS shows homogeneous dispersion of Ir, Ni, Mo, O throughout Ir-NMO; 3D Gaussian fitting distinguishes atomic intensities.",
        "evidence_snippet": "Elemental mapping images show a homogeneous dispersion of Ir, Ni, Mo, and O atoms throughout the entire Ir-NMO sample ... the different atomic intensities can be clearly distinguished.",
        "related_images": [
          "58528efa4ef66d9527763fbe8450cd56f3ccd0382e19348bdd4af33ec8b7e021.jpg"
        ],
        "visual_evidence": [
          {
            "type": "characterization",
            "name": "TEM Image",
            "properties": {
              "description": "Transmission Electron Microscopy image of Ir-NMO nanorods, scale bar 100 nm",
              "extracted_from_image": "58528efa4ef66d9527763fbe8450cd56f3ccd0382e19348bdd4af33ec8b7e021.jpg"
            },
            "source_image_file": "58528efa4ef66d9527763fbe8450cd56f3ccd0382e19348bdd4af33ec8b7e021.jpg"
          },
          {
            "type": "characterization",
            "name": "EDX Elemental Map - Ni",
            "properties": {
              "description": "Blue color map showing Ni distribution",
              "extracted_from_image": "58528efa4ef66d9527763fbe8450cd56f3ccd0382e19348bdd4af33ec8b7e021.jpg"
            },
            "source_image_file": "58528efa4ef66d9527763fbe8450cd56f3ccd0382e19348bdd4af33ec8b7e021.jpg"
          },
          {
            "type": "characterization",
            "name": "EDX Elemental Map - O",
            "properties": {
              "description": "Green color map showing O distribution",
              "extracted_from_image": "58528efa4ef66d9527763fbe8450cd56f3ccd0382e19348bdd4af33ec8b7e021.jpg"
            },
            "source_image_file": "58528efa4ef66d9527763fbe8450cd56f3ccd0382e19348bdd4af33ec8b7e021.jpg"
          },
          {
            "type": "characterization",
            "name": "EDX Elemental Map - Ir",
            "properties": {
              "description": "Red color map showing Ir distribution",
              "extracted_from_image": "58528efa4ef66d9527763fbe8450cd56f3ccd0382e19348bdd4af33ec8b7e021.jpg"
            },
            "source_image_file": "58528efa4ef66d9527763fbe8450cd56f3ccd0382e19348bdd4af33ec8b7e021.jpg"
          },
          {
            "type": "characterization",
            "name": "EDX Elemental Map - Mo",
            "properties": {
              "description": "Yellow/gold color map showing Mo distribution",
              "extracted_from_image": "58528efa4ef66d9527763fbe8450cd56f3ccd0382e19348bdd4af33ec8b7e021.jpg"
            },
            "source_image_file": "58528efa4ef66d9527763fbe8450cd56f3ccd0382e19348bdd4af33ec8b7e021.jpg"
          }
        ]
      },
      {
        "id": "char_6",
        "type": "characterization",
        "method_name": "XPS",
        "is_reported": true,
        "characterization_summary": "Ir 4f in Ir-NMO shows Ir3+ (62.0, 65.2 eV) and Ir4+ (62.4, 65.6 eV); Ni2+/Ni3+ ratio increases from 0.80 (NMO) to 1.16 (Ir-NMO); higher lattice oxygen ratio and positive O1 shift in Ir-NMO.",
        "evidence_snippet": "The Ir 4f spectrum of Ir-NMO could be deconvoluted into two sets of doublets at 62.0, 65.2 eV and 62.4, 65.6 eV ... Ir-NMO possesses a distinct higher ratio of lattice oxygen.",
        "related_images": [
