Repository: Tai609/NebulaMat

<div align="center">

# NebulaMat

**A local-first AI research workbench for materials discovery and reproducible science.**

NebulaMat brings agent conversations, scientific files, notebooks, knowledge graphs,
materials workflows, compute runs, and provenance into one inspectable desktop workspace.

<p>
  <b>English</b> · <a href="./README.zh.md">简体中文</a>
<p>
</div>

> [!IMPORTANT]
> NebulaMat is beta research software. Treat generated structures, energies,
> citations, figures, and conclusions as drafts until they have passed the
> appropriate computational or human review.
  <a href="#design-philosophy">Design</a> ·
  <a href="#agent-orchestration">Agents</a> ·

File: runtime/catda/full_output/output_1023/graph/full_output.json (part 1 of 4)
{
  "synthesis": {
    "nodes": [
      {
        "id": "synth_step_1",
        "type": "synthesis",
        "name": "Magnetron Sputtering Cu-Zn Alloy Layer",
        "procedure": "The multicomponent Cu-Zn alloy layer was constructed on Zn foil by magnetron sputtering (MS) using the CuZn₅ alloy as the target. In the MS process, Cu and Zn atoms were sputtered and gathered at random on the surface of bare Zn substrate to form various types of Cu-Zn alloys (CuZn, CuZn₅, Cu, Zn, CuZn₂ and Cu₅Zn₈ phases). The optimized sputtering time of 30 min was used to achieve optimal thickness (~7 μm) and electrochemical performance.",
        "method": "magnetron sputtering",
        "conditions": {
          "sputtering_time": {
            "value": 30,
            "unit": "min"
          }
        },
        "unit_operations": [
          {
            "id": "unit_op_1.1",
            "name": "Magnetron Sputtering",
            "method": "Magnetron Sputtering",
            "conditions": {
              "sputtering_time": {
                "value": 30,
                "unit": "min"
              }
            },
            "procedure_snippet": "magnetron sputtering (MS) using the CuZn₅ alloy as the target... sputtering time of 30 min"
          }
        ],
        "source_text": "The multicomponent Cu-Zn alloy layer was constructed on Zn foil by magnetron sputtering (MS) using the CuZn₅ alloy as the target... Cu-Zn@Zn electrodes with sputtering time of 30 min"
      },
      {
        "id": "chem_Cu-Zn@Zn",
        "type": "chemical",
        "name": "Cu-Zn@Zn",
        "aliases": [
          "Cu-Zn alloy layer coated Zn electrode",
          "multicomponent Cu-Zn alloy layer"
        ],
        "formula": "Cu-Zn alloy",
        "properties": {
          "thickness": {
            "value": 7,
            "unit": "μm"
          }
        },
        "related_images": [
          "268fcc46ac07f3414362690831c2a308f185cd9ad48daf44c1392628cea68e0a.jpg",
          "4014560a351658dd731407290c6104ab52fbaed6342ea2fa8c9e8cad1099a733.jpg",
          "5f0b6a05aa90332e9d5d2f742b34693644a0a734a308935663525adf48969398.jpg",
          "9834dbafbe69782a1431c154b1799c07aedbe79f1a35fca1859a9aad420bd3e8.jpg",
          "d381c9136e5e32d8c341bb44d45894d94bdc25e3c6a4e347210dfe4b120d43a3.jpg"
        ],
        "visual_evidence": [
          {
            "type": "chemical",
            "name": "CuZn",
            "properties": {
              "binding_energy": -1.887,
              "extracted_from_image": "268fcc46ac07f3414362690831c2a308f185cd9ad48daf44c1392628cea68e0a.jpg"
            },
            "source_image_file": "268fcc46ac07f3414362690831c2a308f185cd9ad48daf44c1392628cea68e0a.jpg"
          },
          {
            "type": "chemical",
            "name": "CuZn₂",
            "properties": {
              "binding_energy": -1.707,
              "extracted_from_image": "268fcc46ac07f3414362690831c2a308f185cd9ad48daf44c1392628cea68e0a.jpg"
            },
            "source_image_file": "268fcc46ac07f3414362690831c2a308f185cd9ad48daf44c1392628cea68e0a.jpg"
          },
          {
            "type": "chemical",
            "name": "CuZn₃",
            "properties": {
              "binding_energy": -1.797,
              "extracted_from_image": "268fcc46ac07f3414362690831c2a308f185cd9ad48daf44c1392628cea68e0a.jpg"
            },
            "source_image_file": "268fcc46ac07f3414362690831c2a308f185cd9ad48daf44c1392628cea68e0a.jpg"
          },
          {
            "type": "chemical",
            "name": "Cu",
            "properties": {
              "binding_energy": -0.747,
              "extracted_from_image": "268fcc46ac07f3414362690831c2a308f185cd9ad48daf44c1392628cea68e0a.jpg"
            },
            "source_image_file": "268fcc46ac07f3414362690831c2a308f185cd9ad48daf44c1392628cea68e0a.jpg"
          },
          {
            "type": "chemical",
            "name": "Cu-Zn@Zn",
            "properties": {
              "description": "Core-shell material with Cu-Zn core and Zn shell",
              "extracted_from_image": "4014560a351658dd731407290c6104ab52fbaed6342ea2fa8c9e8cad1099a733.jpg"
            },
            "source_image_file": "4014560a351658dd731407290c6104ab52fbaed6342ea2fa8c9e8cad1099a733.jpg"
          },
          {
            "type": "chemical",
            "name": "Cu-Zn@Zn",
            "properties": {
              "description": "Copper-Zinc core-shell on Zinc material",
              "extracted_from_image": "5f0b6a05aa90332e9d5d2f742b34693644a0a734a308935663525adf48969398.jpg"
            },
            "source_image_file": "5f0b6a05aa90332e9d5d2f742b34693644a0a734a308935663525adf48969398.jpg"
          },
          {
            "type": "chemical",
            "name": "Cu Phase",
            "properties": {
              "bragg_positions": "present",
              "extracted_from_image": "9834dbafbe69782a1431c154b1799c07aedbe79f1a35fca1859a9aad420bd3e8.jpg"
            },
            "source_image_file": "9834dbafbe69782a1431c154b1799c07aedbe79f1a35fca1859a9aad420bd3e8.jpg"
          },
          {
            "type": "chemical",
            "name": "Cu-Zn Layer",
            "properties": {
              "composition": "Cu-Zn alloy",
              "color": "brown",
              "extracted_from_image": "d381c9136e5e32d8c341bb44d45894d94bdc25e3c6a4e347210dfe4b120d43a3.jpg"
            },
            "source_image_file": "d381c9136e5e32d8c341bb44d45894d94bdc25e3c6a4e347210dfe4b120d43a3.jpg"
          },
          {
            "type": "chemical",
            "name": "Cu",
            "properties": {
              "element": "Copper",
              "extracted_from_image": "d381c9136e5e32d8c341bb44d45894d94bdc25e3c6a4e347210dfe4b120d43a3.jpg"
            },
            "source_image_file": "d381c9136e5e32d8c341bb44d45894d94bdc25e3c6a4e347210dfe4b120d43a3.jpg"
          },
          {
            "type": "chemical",
            "name": "CuZn",
            "properties": {
              "phase": "CuZn intermetallic",
              "extracted_from_image": "d381c9136e5e32d8c341bb44d45894d94bdc25e3c6a4e347210dfe4b120d43a3.jpg"
            },
            "source_image_file": "d381c9136e5e32d8c341bb44d45894d94bdc25e3c6a4e347210dfe4b120d43a3.jpg"
          },
          {
            "type": "chemical",
            "name": "CuZn5",
            "properties": {
              "phase": "CuZn5 intermetallic",
              "extracted_from_image": "d381c9136e5e32d8c341bb44d45894d94bdc25e3c6a4e347210dfe4b120d43a3.jpg"
            },
            "source_image_file": "d381c9136e5e32d8c341bb44d45894d94bdc25e3c6a4e347210dfe4b120d43a3.jpg"
          },
          {
            "type": "chemical",
            "name": "CuZn2",
            "properties": {
              "phase": "CuZn2 intermetallic",
              "extracted_from_image": "d381c9136e5e32d8c341bb44d45894d94bdc25e3c6a4e347210dfe4b120d43a3.jpg"
            },
            "source_image_file": "d381c9136e5e32d8c341bb44d45894d94bdc25e3c6a4e347210dfe4b120d43a3.jpg"
          }
        ]
      },
      {
        "id": "chem_bare_Zn",
        "type": "chemical",
        "name": "bare Zn",
        "aliases": [
          "bare Zn electrode",
          "Zn foil"
        ],
        "formula": "Zn",
        "properties": {
          "contact_angle": {
            "value": 77.7,
            "unit": "°"
          }
        },
        "related_images": [
          "268fcc46ac07f3414362690831c2a308f185cd9ad48daf44c1392628cea68e0a.jpg",
          "488a26c597ad309e86849c525bc8a14bbb9f5b51f1045416cff4b529745e1aa5.jpg",
          "5d0eaa55143b9ccb3da29c60f452f9ae37a13936675611ae39d29c37df6b491a.jpg",
          "5f0b6a05aa90332e9d5d2f742b34693644a0a734a308935663525adf48969398.jpg",
          "7f4acecd2324cd3ce146fb4c7edfc51ef1d421dda8052f6f1a1a10c0e15eb8ac.jpg",
          "7fc5eacfd86514595cb5ba05bdf2cf47cf2d2f3815388ac622ef0c0406535c39.jpg",
          "9834dbafbe69782a1431c154b1799c07aedbe79f1a35fca1859a9aad420bd3e8.jpg",
          "af40172c5a23455f8097630bb7d1f49fe2dee7122944f1a38134cb32a2d77459.jpg",
          "d381c9136e5e32d8c341bb44d45894d94bdc25e3c6a4e347210dfe4b120d43a3.jpg",
          "dc89fd64ee60a0d4491e984163c8f71ea4d5a4972e25b6c4ea8de10e8ea67d1f.jpg",
          "e632443710488202a5ac6847378113f087748d7b951d2aa6656812a4367d267a.jpg"
        ],
        "visual_evidence": [
          {
            "type": "chemical",
            "name": "Zn",
            "properties": {
              "binding_energy": -0.637,
              "extracted_from_image": "268fcc46ac07f3414362690831c2a308f185cd9ad48daf44c1392628cea68e0a.jpg"
            },
            "source_image_file": "268fcc46ac07f3414362690831c2a308f185cd9ad48daf44c1392628cea68e0a.jpg"
          },
          {
            "type": "chemical",
            "name": "Bare Zn",
            "properties": {
              "description": "Bare zinc metal",
              "extracted_from_image": "488a26c597ad309e86849c525bc8a14bbb9f5b51f1045416cff4b529745e1aa5.jpg"
            },
            "source_image_file": "488a26c597ad309e86849c525bc8a14bbb9f5b51f1045416cff4b529745e1aa5.jpg"
          },
          {
            "type": "chemical",
            "name": "Bare Zn",
            "properties": {
              "description": "Bare zinc electrode",
              "extracted_from_image": "5d0eaa55143b9ccb3da29c60f452f9ae37a13936675611ae39d29c37df6b491a.jpg"
            },
            "source_image_file": "5d0eaa55143b9ccb3da29c60f452f9ae37a13936675611ae39d29c37df6b491a.jpg"
          },
          {
            "type": "chemical",
            "name": "Bare Zn",
            "properties": {
              "description": "Bare Zinc material",
              "extracted_from_image": "5f0b6a05aa90332e9d5d2f742b34693644a0a734a308935663525adf48969398.jpg"
            },
            "source_image_file": "5f0b6a05aa90332e9d5d2f742b34693644a0a734a308935663525adf48969398.jpg"
          },
          {
            "type": "chemical",
            "name": "Bare Zn",
            "properties": {
              "description": "Bare zinc electrode",
              "extracted_from_image": "7f4acecd2324cd3ce146fb4c7edfc51ef1d421dda8052f6f1a1a10c0e15eb8ac.jpg"
            },
            "source_image_file": "7f4acecd2324cd3ce146fb4c7edfc51ef1d421dda8052f6f1a1a10c0e15eb8ac.jpg"
          },
          {
            "type": "chemical",
            "name": "Bare Zn",
            "properties": {
              "description": "Bare zinc electrode",
              "extracted_from_image": "7fc5eacfd86514595cb5ba05bdf2cf47cf2d2f3815388ac622ef0c0406535c39.jpg"
            },
            "source_image_file": "7fc5eacfd86514595cb5ba05bdf2cf47cf2d2f3815388ac622ef0c0406535c39.jpg"
          },
          {
            "type": "chemical",
            "name": "Zn Phase",
            "properties": {
              "bragg_positions": "present",
              "extracted_from_image": "9834dbafbe69782a1431c154b1799c07aedbe79f1a35fca1859a9aad420bd3e8.jpg"
            },
            "source_image_file": "9834dbafbe69782a1431c154b1799c07aedbe79f1a35fca1859a9aad420bd3e8.jpg"
          },
          {
            "type": "chemical",
            "name": "Bare Zn",
            "properties": {
              "description": "Bare zinc electrode",
              "extracted_from_image": "af40172c5a23455f8097630bb7d1f49fe2dee7122944f1a38134cb32a2d77459.jpg"
            },
            "source_image_file": "af40172c5a23455f8097630bb7d1f49fe2dee7122944f1a38134cb32a2d77459.jpg"
          },
          {
            "type": "chemical",
            "name": "Zn",
            "properties": {
              "element": "Zinc",
              "extracted_from_image": "d381c9136e5e32d8c341bb44d45894d94bdc25e3c6a4e347210dfe4b120d43a3.jpg"
            },
            "source_image_file": "d381c9136e5e32d8c341bb44d45894d94bdc25e3c6a4e347210dfe4b120d43a3.jpg"
          },
          {
            "type": "chemical",
            "name": "Bare Zn",
            "properties": {
              "description": "Bare zinc electrode or material",
              "extracted_from_image": "dc89fd64ee60a0d4491e984163c8f71ea4d5a4972e25b6c4ea8de10e8ea67d1f.jpg"
            },
            "source_image_file": "dc89fd64ee60a0d4491e984163c8f71ea4d5a4972e25b6c4ea8de10e8ea67d1f.jpg"
          },
          {
            "type": "material",
            "name": "Bare Zn",
            "properties": {
              "description": "Flat zinc electrode surface",
              "extracted_from_image": "e632443710488202a5ac6847378113f087748d7b951d2aa6656812a4367d267a.jpg"
            },
            "source_image_file": "e632443710488202a5ac6847378113f087748d7b951d2aa6656812a4367d267a.jpg"
          }
        ]
      },
      {
        "id": "chem_Cu5Zn8",
        "type": "chemical",
        "name": "Cu₅Zn₈",
        "aliases": [
          "single component Cu₅Zn₈ alloy layer"
        ],
        "formula": "Cu₅Zn₈",
        "related_images": [
          "268fcc46ac07f3414362690831c2a308f185cd9ad48daf44c1392628cea68e0a.jpg"
        ],
        "visual_evidence": [
          {
            "type": "chemical",
            "name": "CuZn₈",
            "properties": {
              "binding_energy": -1.857,
              "extracted_from_image": "268fcc46ac07f3414362690831c2a308f185cd9ad48daf44c1392628cea68e0a.jpg"
            },
            "source_image_file": "268fcc46ac07f3414362690831c2a308f185cd9ad48daf44c1392628cea68e0a.jpg"
          }
        ]
      }
    ],
    "edges": [
      {
        "id": "edge_input_chem_Zn_foil_synth_step_1",
        "type": "synthesis_input",
        "source_id": "chem_Zn_foil",
        "target_id": "synth_step_1",
        "properties": {
          "role": "substrate"
        }
      },
      {
        "id": "edge_input_chem_CuZn5_alloy_synth_step_1",
        "type": "synthesis_input",
        "source_id": "chem_CuZn5_alloy",
        "target_id": "synth_step_1",
        "properties": {
          "role": "target"
        }
      },
      {
        "id": "edge_output_synth_step_1_chem_Cu-Zn@Zn",
        "type": "synthesis_output",
        "source_id": "synth_step_1",
        "target_id": "chem_Cu-Zn@Zn",
        "properties": {
          "form": "uniform dense coating"
        }
      }
    ],
    "catalyst_tested_ids": [
      "chem_Cu5Zn8",
      "chem_bare_Zn",
      "chem_Cu-Zn@Zn"
    ]
  },
  "testing": {
    "nodes": [
      {
        "id": "chem_Cu-Zn@Zn",
        "type": "chemical",
        "name": "Cu-Zn@Zn",
        "aliases": [
          "Cu-Zn alloy layer coated Zn electrode",
          "multicomponent Cu-Zn alloy layer",
          "CuZn, CuZn₅, CuZn₂, Cu₅Zn₈ phases"
        ],
        "formula": "Cu-Zn multicomponent alloy",
        "properties": {
          "thickness": {
            "value": 7,
            "unit": "μm"
          },
          "contact_angle": {
            "value": 66.8,
            "unit": "°"
          },
          "components": {
            "value": "CuZn, CuZn₅, Cu, Zn, CuZn₂, Cu₅Zn₈",
            "unit": "phases"
          },
          "exchange_current_density": {
            "value": 0.75,
            "unit": "mA cm⁻²"
          }
        }
      },
      {
        "id": "chem_bare_Zn",
        "type": "chemical",
        "name": "bare Zn",
        "aliases": [
          "bare Zn electrode",
          "Zn foil"
        ],
        "formula": "Zn",
        "properties": {
          "contact_angle": {
            "value": 77.7,
            "unit": "°"
          }
        }
      },
      {
        "id": "test_1",
        "type": "testing",
        "catalyst_id": "chem_Cu-Zn@Zn",
        "description": "Symmetric cell cycling at 1 mA cm⁻² for 1 mAh cm⁻² (30 min sputtering)",
        "conditions_json": {
          "cell_type": {
            "value": "symmetric Zn||Zn",
            "unit": "battery"
          },
          "current_density": {
            "value": 1,
            "unit": "mA cm⁻²"
          },
          "capacity": {
            "value": 1,
            "unit": "mAh cm⁻²"
          },
          "electrolyte": {
            "value": "aqueous Zn(CF₃SO₃)₂",
            "unit": "2 M solution"
          }
        },
        "results_json": {
          "cycle_life": {
            "value": 5496,
            "unit": "h"
          },
          "overpotential": {
            "value": 30,
            "unit": "mV"
          }
        },
        "source_text": "Cu-Zn@Zn electrodes with sputtering time of 30 min presents a lifetime of 5496 h with a low and stable overpotential voltage of ≈30 mV at 1 mA cm⁻² for 1 mAh cm⁻²"
      },
      {
        "id": "test_2",
        "type": "testing",
        "catalyst_id": "chem_Cu-Zn@Zn",
        "description": "Symmetric cell cycling at 5 mA cm⁻² for 1 mAh cm⁻²",
        "conditions_json": {
          "cell_type": {
            "value": "symmetric",
            "unit": "battery"
          },
          "current_density": {
            "value": 5,
            "unit": "mA cm⁻²"
          },
          "plating_capacity": {
            "value": 1,
            "unit": "mAh cm⁻²"
          }
        },
        "results_json": {
          "cycle_life": {
            "value": 450,
            "unit": "h"
          },
          "overpotential": {
            "value": 76,
            "unit": "mV"
          }
        },
        "source_text": "long duration time of 450 h and a lower polarization of 76 mV have also been achieved for the Cu-Zn@Zn electrode even at a higher current density of 5 mA cm⁻²"
      },
      {
        "id": "test_3",
        "type": "testing",
        "catalyst_id": "chem_Cu-Zn@Zn",
        "description": "Symmetric cell cycling at 1 mA cm⁻² for 3 mAh cm⁻²",
        "conditions_json": {
          "cell_type": {
            "value": "symmetric",
            "unit": "battery"
          },
          "current_density": {
            "value": 1,
            "unit": "mA cm⁻²"
          },
          "plating_capacity": {
            "value": 3,
            "unit": "mAh cm⁻²"
          }
        },
        "results_json": {
          "cycle_life": {
            "value": 450,
            "unit": "h"
          }
        },
        "source_text": "upon increasing the plating capacity from 1 to 3 mAh cm⁻², the symmetric battery based on Cu-Zn@Zn electrode shows duration time of 450 h"
      },
      {
        "id": "test_4",
        "type": "testing",
        "catalyst_id": "chem_Cu-Zn@Zn",
        "description": "Pouch cell Cu-Zn@Zn//V₂O₅ cycling",
        "conditions_json": {
          "cell_type": {
            "value": "pouch",
            "unit": "battery"
          },
          "cathode": {
            "value": "V₂O₅",
            "unit": "loading ≈1.7 mg cm⁻²"
          },
          "current_density": {
            "value": 2,
            "unit": "A g⁻¹"
          }
        },
        "results_json": {
          "capacity_retention": {
            "value": 88.2,
            "unit": "%"
          },
          "coulombic_efficiency": {
            "value": 99.5,
            "unit": "%"
          },
          "cycles": {
            "value": 600,
            "unit": "cycles"
          }
        },
        "source_text": "the Cu-Zn@Zn//V₂O₅ pouch cell demonstrates excellent cycling stability with a capacity retention of 88.2% after 600 cycles at 2 A g⁻¹"
      },
      {
        "id": "test_5",
        "type": "testing",
        "catalyst_id": "chem_bare_Zn",
        "description": "Symmetric cell cycling at 1 mA cm⁻² for 1 mAh cm⁻²",
        "conditions_json": {
          "cell_type": {
            "value": "symmetric",
            "unit": "battery"
          },
          "current_density": {
            "value": 1,
            "unit": "mA cm⁻²"
          },
          "plating_capacity": {
            "value": 1,
            "unit": "mAh cm⁻²"
          }
        },
        "results_json": {
          "cycle_life": {
            "value": 200,
            "unit": "h"
          }
        },
        "source_text": "the symmetric batteries with bare Zn electrode only have cycling lifetime of 200 h"
      },
      {
        "id": "test_6",
        "type": "testing",
        "catalyst_id": "chem_Cu-Zn@Zn",
        "description": "Zn//Cu-Zn@Cu half cell Coulombic efficiency test",
        "conditions_json": {
          "cell_type": {
            "value": "half cell",
            "unit": "Zn//Cu-Zn@Cu"
          },
          "current_density": {
            "value": 0.5,
            "unit": "mA cm⁻²"
          },
          "plating_capacity": {
            "value": 0.5,
            "unit": "mAh cm⁻²"
          }
        },
        "results_json": {
          "coulombic_efficiency": {
            "value": "high average CE",
            "unit": "dimensionless"
          }
        },
        "source_text": "the Cu-Zn@Zn electrode presents superior performance over bare Zn electrode with a high average CE at 0.5 mA cm⁻² for 0.5 mAh cm⁻²"
      },
      {
        "id": "test_7",
        "type": "testing",
        "catalyst_id": "chem_Cu-Zn@Zn",
        "description": "HER inhibition LSV test",
        "conditions_json": {
          "test_type": {
            "value": "Linear Sweep Voltammetry",
            "unit": "LSV"
          },
          "electrolyte": {
            "value": "0.01 M HCl",
            "unit": "solution"
          }
        },
        "results_json": {
          "HER_overpotential": {
            "value": 198.5,
            "unit": "mV"
          },
          "current": {
            "value": 0.2,
            "unit": "mA"
          }
        },
        "source_text": "LSV test, using 0.01 M HCl as the electrolyte... the Cu-Zn@Zn electrode possesses much larger overpotential (198.5 mV) than Zn anode (95.5 mV) at the current of 0.2 mA"
      },
      {
        "id": "test_8",
        "type": "testing",
        "catalyst_id": "chem_Cu-Zn@Zn",
        "description": "Cu-Zn@Zn//VOH coin cell rate performance",
        "conditions_json": {
          "cell_type": {
            "value": "coin cell",
            "unit": "Cu-Zn@Zn//VOH"
          },
          "current_densities": {
            "value": "0.1, 0.5, 1, 2, 4, 8",
            "unit": "A g⁻¹"
          }
        },
        "results_json": {
          "discharge_capacity_0.1Ag": {
            "value": 435.7,
            "unit": "mAh g⁻¹"
          },
          "discharge_capacity_8Ag": {
            "value": 194.2,
            "unit": "mAh g⁻¹"
          }
        },
        "source_text": "the Cu-Zn@Zn//VOH cell delivers superior discharge capacities of 347.0, 307.1, 258.7, 218.6, 194.2 mAh g⁻¹ under 0.5, 1, 2, 4, 8 A g⁻¹"
      },
      {
        "id": "test_9",
        "type": "testing",
        "catalyst_id": "chem_Cu-Zn@Zn",
        "description": "Cu-Zn@Zn//VOH long-term cycling",
        "conditions_json": {
          "cell_type": {
            "value": "coin cell",
            "unit": "Cu-Zn@Zn//VOH"
          },
          "current_density": {
            "value": 1,
            "unit": "A g⁻¹"
          }
        },
        "results_json": {
          "capacity_retention": {
            "value": 74,
            "unit": "%"
          },
          "cycles": {
            "value": 800,
            "unit": "cycles"
          }
        },
        "source_text": "the Cu-Zn@Zn//VOH cell achieves 74% capacity retention after 800 cycles at 1 A g⁻¹"
      },
      {
        "id": "chem_Cu5Zn8",
        "type": "chemical",
        "name": "Cu₅Zn₈",
        "aliases": [
          "single component Cu₅Zn₈ alloy layer"
        ],
        "formula": "Cu₅Zn₈"
      }
    ],
    "edges": [
      {
        "id": "edge_tested_chem_Cu-Zn@Zn_test_1",
        "type": "tested_in",
        "source_id": "chem_Cu-Zn@Zn",
        "target_id": "test_1",
        "properties": {}
      },
      {
        "id": "edge_tested_chem_Cu-Zn@Zn_test_2",
        "type": "tested_in",
        "source_id": "chem_Cu-Zn@Zn",
        "target_id": "test_2",
        "properties": {}
      },
      {
        "id": "edge_tested_chem_Cu-Zn@Zn_test_3",
        "type": "tested_in",
        "source_id": "chem_Cu-Zn@Zn",
        "target_id": "test_3",
        "properties": {}
      },
      {
        "id": "edge_tested_chem_Cu-Zn@Zn_test_4",
        "type": "tested_in",
        "source_id": "chem_Cu-Zn@Zn",
        "target_id": "test_4",
        "properties": {}
      },
      {
        "id": "edge_tested_chem_bare_Zn_test_5",
        "type": "tested_in",
        "source_id": "chem_bare_Zn",
        "target_id": "test_5",
        "properties": {}
      },
      {
        "id": "edge_tested_chem_Cu-Zn@Zn_test_6",
        "type": "tested_in",
        "source_id": "chem_Cu-Zn@Zn",
        "target_id": "test_6",
        "properties": {}
      },
      {
        "id": "edge_tested_chem_Cu-Zn@Zn_test_7",
        "type": "tested_in",
        "source_id": "chem_Cu-Zn@Zn",
        "target_id": "test_7",
        "properties": {}
      },
      {
        "id": "edge_tested_chem_Cu-Zn@Zn_test_8",
        "type": "tested_in",
        "source_id": "chem_Cu-Zn@Zn",
        "target_id": "test_8",
        "properties": {}
      },
      {
        "id": "edge_tested_chem_Cu-Zn@Zn_test_9",
        "type": "tested_in",
        "source_id": "chem_Cu-Zn@Zn",
        "target_id": "test_9",
        "properties": {}
      }
    ]
  },
  "characterization": {
    "nodes": [
      {
        "id": "chem_Cu-Zn@Zn",
        "type": "chemical",
        "name": "Cu-Zn@Zn",
        "aliases": [
          "Cu-Zn alloy layer coated Zn electrode",
          "multicomponent Cu-Zn alloy layer"
        ],
        "formula": "Cu-Zn alloy",
        "properties": {
          "thickness": {
            "value": 7,
            "unit": "μm"
          }
        }
      },
      {
        "id": "char_1",
        "type": "characterization",
        "method_name": "XRD",
        "is_reported": true,
        "characterization_summary": "Cu-Zn alloy layer contains CuZn, CuZn5, CuZn2, and Cu5Zn8 phases.",
        "evidence_snippet": "The XRD peaks present that the components of Cu-Zn alloys mainly contain CuZn, CuZn5, CuZn2 and Cu5Zn8 phases (Figure 2f and Figure S3).",
        "related_images": [
          "006ceaaf625dd2a5d49afc703123328af1f950622cf219786717548bfcdb21cc.jpg",
          "081132a60dba121b04d9d7bfba99a20e3c59e0ff352a5cf8b0f35b5a26130419.jpg",
          "0d6acaf175185a29b329f3488625b7bce84d4eaf06bb5154c4454f7da7abe910.jpg",
          "1789cb9383d74d4741c3a3bba11763bfcd3535797ea43cd69e71f2ae400bca75.jpg",
          "1ab98795c064ab842ef904dd0c2dee8bdd477e78b18b740be9626aabf2543512.jpg",
          "245f8236b957c677127c21a0691957050d7b3c5096b2fd4295bc4026a4e6ce0b.jpg",
          "281161d65d967eca07625c07927669bba11d324090b7ffd302267f5ac790b211.jpg",
          "3766b8cd5df90c161c9af402b2ac4d6281d41c4084490e8d82678e26edd846dc.jpg",
          "38b5223fba65c07ad2afae3c9d5fd9d4daf4ef093cf0b22cd33a596d593aa7dc.jpg",
          "42c987625afea6aebfb7ca3fdbab8537a1fb9da5fc38d69caa1b4ce9651be1fd.jpg",
          "478ce7bd37bc511e50f9d4866812b816e66eb58105d39da9ea750d9dac83cfd7.jpg",
          "5d2a85e7dcdca75a584d430222d3132f4eb4b0994b299673d6994f1c348ce93f.jpg",
          "63f7c28a1e260211bc8d6862a022c313821718e2befe9b8e81a3ac30ea61f637.jpg",
          "65acb51625473e72011fb52bba4d25d1291905f47a4ebbf1d6e11c485245ef40.jpg",
          "675d67c5f0e0c3bf8724c744ce79182c60c0e51accc3d02a71ed895387dd4cb4.jpg",
          "683cb1f1eece190d441434343ca8634992e5e4757ea4fc95568337b69058cff1.jpg",
          "6f5f27ffeb18383a4232099d303370bba4206082eada7560e3474e47a568d705.jpg",
          "7c6b06a27d43212f53aa435eb3a8f1978f9e9980aa9d249de685a6acc4353440.jpg",
          "8766014e170023492b9aace2fe5f5713da14f1b3a6796a442bfa4da034775fc1.jpg",
          "8ad90bc4bf3a650dc68b5171555a5dd1dd4740906749b1ece27e233863e9d003.jpg",
          "978769bfeacbf7163b6ed345f92565bac0efdadd5cbd576d435890bec2bc29d4.jpg",
          "9834dbafbe69782a1431c154b1799c07aedbe79f1a35fca1859a9aad420bd3e8.jpg",
          "a10583160d453ee48511096a9e3a5e4b7bb37410a6c9a9efb92cefc3855b5e29.jpg",
          "b7c7627a71aa846a37584325fbf668ef549a96c755e837d498c80dc963bf2b3b.jpg",
          "b8b0689641acfc36d8d818af7ceb5887c7b7cb3a49ab12dd629ad0d711d638d8.jpg",
          "c1a6cd96002b317770c672289b9c3368054c0e48f8e089f839c0badcf440cf43.jpg",
          "d381c9136e5e32d8c341bb44d45894d94bdc25e3c6a4e347210dfe4b120d43a3.jpg"
        ],
        "visual_evidence": [
          {
            "type": "material",
            "name": "Nanostructured Material",
            "properties": {
              "morphology": "fibrous/sheet-like",
              "scale": "micrometer range",
              "extracted_from_image": "006ceaaf625dd2a5d49afc703123328af1f950622cf219786717548bfcdb21cc.jpg"
            },
            "source_image_file": "006ceaaf625dd2a5d49afc703123328af1f950622cf219786717548bfcdb21cc.jpg"
          },
          {
            "type": "chemical",
            "name": "Bare Zn",
            "properties": {
              "description": "Uncoated zinc material",
              "extracted_from_image": "081132a60dba121b04d9d7bfba99a20e3c59e0ff352a5cf8b0f35b5a26130419.jpg"
            },
            "source_image_file": "081132a60dba121b04d9d7bfba99a20e3c59e0ff352a5cf8b0f35b5a26130419.jpg"
          },
          {
            "type": "material",
            "name": "Nanoflake Material",
            "properties": {
              "description": "2D nanostructured material with leaf-like morphology",
              "technique": "SEM",
              "extracted_from_image": "0d6acaf175185a29b329f3488625b7bce84d4eaf06bb5154c4454f7da7abe910.jpg"
            },
            "source_image_file": "0d6acaf175185a29b329f3488625b7bce84d4eaf06bb5154c4454f7da7abe910.jpg"
          },
          {
            "type": "chemical",
            "name": "ZnO",
            "properties": {
              "formula": "ZnO",
              "extracted_from_image": "1789cb9383d74d4741c3a3bba11763bfcd3535797ea43cd69e71f2ae400bca75.jpg"
            },
            "source_image_file": "1789cb9383d74d4741c3a3bba11763bfcd3535797ea43cd69e71f2ae400bca75.jpg"
          },
          {
            "type": "material",
            "name": "Substrate",
            "properties": {
              "description": "Gray surface with visible cracks and textures",
              "extracted_from_image": "1ab98795c064ab842ef904dd0c2dee8bdd477e78b18b740be9626aabf2543512.jpg"
            },
            "source_image_file": "1ab98795c064ab842ef904dd0c2dee8bdd477e78b18b740be9626aabf2543512.jpg"
          },
          {
            "type": "material",
            "name": "Nanostructured thin film",
            "properties": {
              "morphology": "layered, porous, rough surface with vertical striations and cracks",
              "scale": "micrometer range",
              "extracted_from_image": "245f8236b957c677127c21a0691957050d7b3c5096b2fd4295bc4026a4e6ce0b.jpg"
            },
            "source_image_file": "245f8236b957c677127c21a0691957050d7b3c5096b2fd4295bc4026a4e6ce0b.jpg"
          },
          {
            "type": "material",
            "name": "Nanostructured Material",
            "properties": {
              "morphology": "2D sheets/flakes",
              "appearance": "Gray, layered, crumpled sheet-like structures",
              "size": "Nanoscale (inferred from SEM and scale bar)",
              "extracted_from_image": "281161d65d967eca07625c07927669bba11d324090b7ffd302267f5ac790b211.jpg"
            },
            "source_image_file": "281161d65d967eca07625c07927669bba11d324090b7ffd302267f5ac790b211.jpg"
          },
          {
            "type": "chemical",
            "name": "Zn 2p_{3/2}",
            "properties": {
              "description": "Zn 2p_{3/2} XPS peak",
              "extracted_from_image": "3766b8cd5df90c161c9af402b2ac4d6281d41c4084490e8d82678e26edd846dc.jpg"
            },
            "source_image_file": "3766b8cd5df90c161c9af402b2ac4d6281d41c4084490e8d82678e26edd846dc.jpg"
          },
          {
            "type": "chemical",
            "name": "Cu-Zn/NV2O5",
            "properties": {
              "description": "Copper-zinc on nitrogen-doped vanadium pentoxide",
              "extracted_from_image": "38b5223fba65c07ad2afae3c9d5fd9d4daf4ef093cf0b22cd33a596d593aa7dc.jpg"
            },
            "source_image_file": "38b5223fba65c07ad2afae3c9d5fd9d4daf4ef093cf0b22cd33a596d593aa7dc.jpg"
          },
          {
            "type": "measurement",
            "name": "d = 0.255 nm",
            "properties": {
              "value": "0.255 nm",
              "description": "Interplanar spacing measured from lattice fringes",
              "extracted_from_image": "42c987625afea6aebfb7ca3fdbab8537a1fb9da5fc38d69caa1b4ce9651be1fd.jpg"
            },
            "source_image_file": "42c987625afea6aebfb7ca3fdbab8537a1fb9da5fc38d69caa1b4ce9651be1fd.jpg"
          },
          {
            "type": "material",
            "name": "Nanostructured material",
            "properties": {
              "morphology": "granular particles",
              "size_scale": "micrometer range",
              "extracted_from_image": "478ce7bd37bc511e50f9d4866812b816e66eb58105d39da9ea750d9dac83cfd7.jpg"
            },
            "source_image_file": "478ce7bd37bc511e50f9d4866812b816e66eb58105d39da9ea750d9dac83cfd7.jpg"
          },
          {
            "type": "material",
            "name": "Nanostructured thin film",
            "properties": {
              "morphology": "wrinkled, crumpled, sheet-like",
              "appearance": "metallic gold with reddish interference colors",
              "technique": "SEM",
              "extracted_from_image": "5d2a85e7dcdca75a584d430222d3132f4eb4b0994b299673d6994f1c348ce93f.jpg"
            },
            "source_image_file": "5d2a85e7dcdca75a584d430222d3132f4eb4b0994b299673d6994f1c348ce93f.jpg"
          },
          {
            "type": "chemical",
            "name": "Bare Zn/V(OH)",
            "properties": {
              "description": "Bare zinc on vanadium hydroxide substrate",
              "extracted_from_image": "63f7c28a1e260211bc8d6862a022c313821718e2befe9b8e81a3ac30ea61f637.jpg"
            },
            "source_image_file": "63f7c28a1e260211bc8d6862a022c313821718e2befe9b8e81a3ac30ea61f637.jpg"
          },
          {
            "type": "characterization",
            "name": "HAADF-STEM image",
            "properties": {
              "scale_bar": "2 nm",
              "interatomic_distance": "0.189 nm",
              "extracted_from_image": "65acb51625473e72011fb52bba4d25d1291905f47a4ebbf1d6e11c485245ef40.jpg"
            },
            "source_image_file": "65acb51625473e72011fb52bba4d25d1291905f47a4ebbf1d6e11c485245ef40.jpg"
          },
          {
            "type": "characterization",
            "name": "TEM Image",
            "properties": {
              "label": "g",
              "scale_bar": "2 nm",
              "extracted_from_image": "675d67c5f0e0c3bf8724c744ce79182c60c0e51accc3d02a71ed895387dd4cb4.jpg"
            },
            "source_image_file": "675d67c5f0e0c3bf8724c744ce79182c60c0e51accc3d02a71ed895387dd4cb4.jpg"
          },
          {
            "type": "material",
            "name": "Porous Nanomaterial",
            "properties": {
              "morphology": "porous",
              "scale": "nanometer",
              "appearance": "rough, irregular, sponge-like",
              "extracted_from_image": "683cb1f1eece190d441434343ca8634992e5e4757ea4fc95568337b69058cff1.jpg"
            },
            "source_image_file": "683cb1f1eece190d441434343ca8634992e5e4757ea4fc95568337b69058cff1.jpg"
          },
          {
            "type": "chemical",
            "name": "Silver atoms",
            "properties": {
              "color": "gray",
              "symbol": "Ag",
              "count": "multiple",
              "extracted_from_image": "6f5f27ffeb18383a4232099d303370bba4206082eada7560e3474e47a568d705.jpg"
            },
            "source_image_file": "6f5f27ffeb18383a4232099d303370bba4206082eada7560e3474e47a568d705.jpg"
          },
          {
            "type": "material",
            "name": "Nanostructured Material",
            "properties": {
              "morphology": "rough, granular surface",
              "scale": "nanometer range",
              "features": "irregular particles or aggregates",
              "extracted_from_image": "7c6b06a27d43212f53aa435eb3a8f1978f9e9980aa9d249de685a6acc4353440.jpg"
            },
            "source_image_file": "7c6b06a27d43212f53aa435eb3a8f1978f9e9980aa9d249de685a6acc4353440.jpg"
          },
          {
            "type": "chemical",
            "name": "Cu₂Zn",
            "properties": {
              "description": "sputtered material/target",
              "extracted_from_image": "8766014e170023492b9aace2fe5f5713da14f1b3a6796a442bfa4da034775fc1.jpg"
            },
            "source_image_file": "8766014e170023492b9aace2fe5f5713da14f1b3a6796a442bfa4da034775fc1.jpg"
          },
          {
            "type": "material",
            "name": "Nanostructured Material",
            "properties": {
              "description": "Porous or rough surface morphology",
              "scale": "20 μm",
              "extracted_from_image": "8ad90bc4bf3a650dc68b5171555a5dd1dd4740906749b1ece27e233863e9d003.jpg"
            },
            "source_image_file": "8ad90bc4bf3a650dc68b5171555a5dd1dd4740906749b1ece27e233863e9d003.jpg"
          },
          {
            "type": "material",
            "name": "Nanostructured Material",
            "properties": {
              "morphology": "Fluffy spherical aggregates of nanoflake subunits",
              "appearance": "Hierarchical, porous texture",
              "extracted_from_image": "978769bfeacbf7163b6ed345f92565bac0efdadd5cbd576d435890bec2bc29d4.jpg"
            },
            "source_image_file": "978769bfeacbf7163b6ed345f92565bac0efdadd5cbd576d435890bec2bc29d4.jpg"
          },
          {
            "type": "characterization",
            "name": "XRD Pattern",
            "properties": {
              "type": "X-ray Diffraction",
              "unit_cell_volume": "30.3321 Å³",
              "Rp": "0.6%",
              "Rwp": "6.3%",
              "R Bragg (Zn)": null,
              "R Bragg (Cu)": null,
              "extracted_from_image": "9834dbafbe69782a1431c154b1799c07aedbe79f1a35fca1859a9aad420bd3e8.jpg"
            },
            "source_image_file": "9834dbafbe69782a1431c154b1799c07aedbe79f1a35fca1859a9aad420bd3e8.jpg"
          },
          {
            "type": "chemical",
            "name": "Zn 2p",
            "properties": {
              "orbital": "2p",
              "element": "Zn",
              "extracted_from_image": "a10583160d453ee48511096a9e3a5e4b7bb37410a6c9a9efb92cefc3855b5e29.jpg"
            },
            "source_image_file": "a10583160d453ee48511096a9e3a5e4b7bb37410a6c9a9efb92cefc3855b5e29.jpg"
          },
          {
            "type": "material",
            "name": "Layered Material",
            "properties": {
              "description": "Thin film or coating with rough top surface and columnar or fibrous internal structure",
              "thickness": "7 μm",
              "extracted_from_image": "b7c7627a71aa846a37584325fbf668ef549a96c755e837d498c80dc963bf2b3b.jpg"
            },
            "source_image_file": "b7c7627a71aa846a37584325fbf668ef549a96c755e837d498c80dc963bf2b3b.jpg"
          },
          {
            "type": "chemical",
            "name": "Second Layer Nanoparticles",
            "properties": {
              "description": "Middle layer with mixed gray and blue spheres",
              "color": "gray/blue",
              "extracted_from_image": "b8b0689641acfc36d8d818af7ceb5887c7b7cb3a49ab12dd629ad0d711d638d8.jpg"
            },
            "source_image_file": "b8b0689641acfc36d8d818af7ceb5887c7b7cb3a49ab12dd629ad0d711d638d8.jpg"
          },
          {
            "type": "measurement",
            "name": "d = 0.247 nm",
