Repository: Tai609/NebulaMat

<div align="center">

# NebulaMat

**A local-first AI research workbench for materials discovery and reproducible science.**

NebulaMat brings agent conversations, scientific files, notebooks, knowledge graphs,
materials workflows, compute runs, and provenance into one inspectable desktop workspace.

<p>
  <b>English</b> · <a href="./README.zh.md">简体中文</a>
<p>
</div>

> [!IMPORTANT]
> NebulaMat is beta research software. Treat generated structures, energies,
> citations, figures, and conclusions as drafts until they have passed the
> appropriate computational or human review.
  <a href="#design-philosophy">Design</a> ·
  <a href="#agent-orchestration">Agents</a> ·
  <a href="#cebro-evidence-kernel">CEBRO</a> ·
  <a href="#core-workflows">Workflows</a> ·
  <a href="#complete-architecture">Architecture</a> ·
  <a href="#install">Install</a>

## Why NebulaMat

Most agent interfaces stop at a chat response. NebulaMat is built around the work
that follows: files, calculations, evidence, review, and reproducibility. Its central
design separates four responsibilities that are often collapsed into one model turn:

| Layer | Owns | Boundary |
| --- | --- | --- |
| **DeepSeek Harness** | Sessions, models, the agent loop, tools, skills, and MCP dispatch. | Executes work; it does not decide whether a scientific claim is ready. |
| **CEBRO** | Claim contracts, branchable research state, evidence independence, action lifecycle, and readiness. | Governs evidence; it does not own model transport or domain execution. |
| **Scientific modules** | Literature retrieval, materials generation, ML screening, DFT preparation, and other typed adapters.

### Run governed materials workflows

NebulaMat provides a modular path for materials discovery rather than a single opaque
"predict" button:

```text
MatterGen proposal
        |
controlled bulk / surface standardization
        |
MatterSim bulk proxy ---- UMA adsorption and surface MD
        |                         |
        +---------- evidence and review ----------+
                                      |
                             VASP validation gate
                                      |
                            experimental follow-up
```

- **MatterGen** proposes crystal structures and records request parameters, generated
  CIFs, hashes, and run manifests.
- **MatterSim** can provide first-pass bulk energy, force, stress, and relaxation
  proxies.
- **UMA** supports same-model adsorption screening and governed ASE surface molecular
  dynamics with auditable trajectories.
- **VASP/DFT** preparation includes model and cost auditing, immutable input hashes,
  and named human approval before any remote submission.
- The native **VASP Assistant** scans VASP task trees, convergence histories, and task
  files through the bundled VASPFlow Host service.
- CIF, POSCAR, CONTCAR, Materials Project structures, and trajectories use the shared
  VASPFlow scene contract and Three.js renderer, including explicit periodic image
  atoms for cross-boundary bonds.

The workflow is capability based: stages can be skipped, branched, or replaced when
the scientific question does not require them.

### Normalize and manage experiment records

The left sidebar includes a local **Experiment Database** for laboratory evidence:

- Upload notes, images, audio, tables, and instrument exports into an immutable raw
  archive under the active workspace.
- Assign stable experiment IDs, edit structured metadata, search records, and archive
  or restore catalog entries without deleting the raw attachments.
- Send a record to Experiment Record mode to produce a YAML-frontmatter Markdown log
  plus a fixed-path JSON receipt that can be synchronized back into the database.
- Keep source facts, interpretation, anomalies, and missing fields separate. Missing
  temperatures, units, sample identifiers, instruments, or outcomes are never guessed.

# Data release

This folder contains data to be released with "A generative model for inorganic
materials design". The top-level directories and their contents are as follows:

* [`cifs`](cifs): A zipped folder containing CIF data files for crystal structures presented in the paper.
* [`alex-mp`](alex-mp): Alex-MP dataset used to train and fine-tune MatterGen.
* [`mp-20`](mp-20): MP-20 dataset (this dataset is not released with this repository and provided for convenience in reproducing our results).
* [`nanoindentaion_measurements`](nanoindentaion_measurements): CSV file containing the load-depth profiles for 4 nanoindentation measurements on the TaCr2O6 sample.
* [`xrd_measurements`](xrd_measurements): Contains the measured XRD profile (xrd_measurement_TaCr2O6.dat) and the Rietveld refinement FullProf file (Rietveld_refinment_TaCr2O6) for the TaCr2O6 sample.
* [`xps_measurements`](xps_measurements): Contains the XPS scan raw files of the TaCr2O6 sample in .vgd format for the whole spectra and all the peaks.

File: runtime/mattergen/upstream/data-release/xrd_measurements/Rietveld_refinment_TaCr2O6.pcr
COMM data_Ta0.66666667Cr1.33333333O4
! Files => DAT-file: ,  PCR-file: mattergen-release\data-release\xrd_measurements\Rietveld_refinment_TaCr2O6
!Job Npr Nph Nba Nex Nsc Nor Dum Iwg Ilo Ias Res Ste Nre Cry Uni Cor Opt Aut
   0   5   2  65   0   0   0   0   0   0   0   0   0   0   0   0   0   0   1
!
!Ipr Ppl Ioc Mat Pcr Ls1 Ls2 Ls3 NLI Prf Ins Rpa Sym Hkl Fou Sho Ana
   0   0   1   0   1   0   4   0   0   3   0   1   1   0   0   0   1
!
! Lambda1  Lambda2    Ratio    Bkpos    Wdt    Cthm     muR   AsyLim   Rpolarz  2nd-muR -> Patt# 1
 1.540560 1.544390  0.50000   40.000  8.0000  0.9100  0.0000    0.00    0.0000  0.0000
!
!NCY  Eps  R_at  R_an  R_pr  R_gl     Thmin       Step       Thmax    PSD    Sent0
 20  0.10  1.00  1.00  1.00  1.00      5.0000   0.020000    90.0000   0.000   0.000
!
!2Theta/TOF/E(Kev)   Background  for Pattern#  1
         6.2400       107.6667          0.00
         7.1400        95.0000          0.00
         8.3000        95.6667          0.00
         9.5200        92.6667          0.00
        10.6200        85.3333          0.00
        12.1400        91.6667          0.00
        13.7600       119.0000          0.00
        15.0000       125.6667          0.00
        15.8400       142.0000          0.00
        16.9200       141.3334          0.00
        18.7000       166.0000          0.00
        20.0800       198.6667          0.00
        21.0200       188.3334          0.00
        22.1400       215.6667          0.00
        23.5000       220.3334          0.00
        25.0600       219.3334          0.00
        26.0800       212.6667          0.00
        27.9200       194.0000          0.00
        29.2800       183.0000          0.00
        30.7000       192.3334          0.00
        32.3800       181.3334          0.00
        33.0400       166.6667          0.00
        34.3800       169.3334          0.00
        35.9800       185.6667          0.00
        37.2000       142.3334          0.00
        37.9800       155.6667          0.00
        39.3400       155.6667          0.00
        40.9800       147.0000          0.00
        41.7800       138.3334          0.00
        43.1800       160.6667          0.00
        44.6600       148.6667          0.00
        46.3200       159.3334          0.00
        47.1600       164.0000          0.00
        49.4000       175.6667          0.00
        49.9000       167.3334          0.00
        51.4200       178.3334          0.00
        52.1800       173.0000          0.00
        54.5800       208.3334          0.00
        55.1200       190.0000          0.00
        56.9600       173.3334          0.00
        57.8800       172.3334          0.00
        59.4600       173.3334          0.00
        60.6000       158.0000          0.00
        61.5800       174.6667          0.00
        63.8200       168.3334          0.00
        63.9000       151.0000          0.00
        65.5800       172.6667          0.00
        66.7800       169.0000          0.00
        68.9400       177.6667          0.00
        70.3800       161.6667          0.00
        70.8000       157.3334          0.00
        72.6400       161.0000          0.00
        74.0200       162.3334          0.00
        75.2600       166.0000          0.00
        76.2400       169.0000          0.00
        77.6600       171.0000          0.00
        78.3000       167.6667          0.00
        79.7200       169.6667          0.00
        81.9800       170.0000          0.00
        82.5600       156.6667          0.00
        83.7800       187.3334          0.00
        85.7800       181.6667          0.00
        86.1800       184.6667          0.00
        88.1200       164.3334          0.00
        88.9800       172.6667          0.00
! 
!
       3    !Number of refined parameters
!
!  Zero    Code    SyCos    Code   SySin    Code  Lambda     Code MORE ->Patt# 1
 -0.01113   11.0  0.00000    0.0  0.00000    0.0 0.000000    0.00   0
!-------------------------------------------------------------------------------
!  Data for PHASE number:   1  ==> Current R_Bragg for Pattern#  1:   0.0000
!-------------------------------------------------------------------------------
data_Ta0.66666667Cr1.33333333O4
!
!Nat Dis Ang Pr1 Pr2 Pr3 Jbt Irf Isy Str Furth       ATZ    Nvk Npr More
   3   0   0 0.0 0.0 1.0   0   0   0   0   0        253.964   0   5   0
!
!
P 42/M N M               <--Space group symbol
!Atom   Typ       X        Y        Z     Biso       Occ     In Fin N_t Spc /Codes
O2     O       0.19655  0.19655  0.50000  0.00000   0.25000   0   0   0    0  
                  0.00     0.00     0.00     0.00      0.00
Cr1    Cr      0.00000  0.00000  0.00000  0.00000   0.08333   0   0   0    0  
                  0.00     0.00     0.00     0.00      0.00
Ta0    Ta      0.00000  0.00000  0.00000  0.00000   0.04167   0   0   0    0  
                  0.00     0.00     0.00     0.00      0.00
!-------> Profile Parameters for Pattern #   1  ----> Phase #   1
!  Scale          Shape1      Bov      Str1      Str2      Str3   Strain-Model
 0.1448695E-02   0.29328  -2.47380   0.00000   0.00000   0.00000       0
      21.00000     0.000     0.000     0.000     0.000     0.000
!       U            V            W             X            Y         GauSiz      LorSiz    Size-Model
     0.197118    -0.159146     0.059143     0.005359     0.000000     0.000000     0.000000       0
         0.00         0.00         0.00         0.00         0.00         0.00         0.00
!     a          b         c        alpha      beta       gamma      #Cell Info
   4.648826   4.648826   3.028236  90.000000  90.000000  90.000000   
    0.00000    0.00000    0.00000    0.00000    0.00000    0.00000
!  Pref1    Pref2      Asy1     Asy2     Asy3     Asy4  
  0.00000  0.00000  0.00000  0.00000  0.00000  0.00000
     0.00     0.00     0.00     0.00     0.00     0.00
!-------------------------------------------------------------------------------
!  Data for PHASE number:   2  ==> Current R_Bragg for Pattern#  1:   0.0000
!-------------------------------------------------------------------------------
data_Cr2O3
!
!Nat Dis Ang Pr1 Pr2 Pr3 Jbt Irf Isy Str Furth       ATZ    Nvk Npr More
   2   0   0 0.0 0.0 1.0   0   0   0   0   0        911.926   0   5   0
!
!
R -3 C                   <--Space group symbol
!Atom   Typ       X        Y        Z     Biso       Occ     In Fin N_t Spc /Codes
Cr0    Cr      0.00000  0.00000  0.15185  0.00000   0.33333   0   0   0    0  
                  0.00     0.00     0.00     0.00      0.00
O1     O       0.00000  0.30380  0.25000  0.00000   0.50000   0   0   0    0  
                  0.00     0.00     0.00     0.00      0.00
!-------> Profile Parameters for Pattern #   1  ----> Phase #   2
!  Scale          Shape1      Bov      Str1      Str2      Str3   Strain-Model
 0.1331057E-04   2.35966   0.00000   0.00000   0.00000   0.00000       0
      31.00000     0.000     0.000     0.000     0.000     0.000
!       U            V            W             X            Y         GauSiz      LorSiz    Size-Model
     0.002915    -0.006758     0.006255    -0.003048     0.000000     0.000000     0.000000       0
         0.00         0.00         0.00         0.00         0.00         0.00         0.00
!     a          b         c        alpha      beta       gamma      #Cell Info
   4.956595   4.956595  13.611871  90.000000  90.000000 120.000000   
    0.00000    0.00000    0.00000    0.00000    0.00000    0.00000
!  Pref1    Pref2      Asy1     Asy2     Asy3     Asy4  
  0.00000  0.00000  0.00000  0.00000  0.00000  0.00000
     0.00     0.00     0.00     0.00     0.00     0.00
!  2Th1/TOF1    2Th2/TOF2  Pattern to plot
       5.000      90.000       1
